Repository: VANDRANKI/Agentic_Workflow

# Agentic Workflow

Automation with AI Agents for JSON data extraction and processing.

File: Input_Md's&Images/Ceria_Related_Patents/hsu_yb7hjo/hsu_yb7hjo.md (part 1 of 2)
(19) United States
(12) Patent Application Publication (10) Pub. No.: US 2017/0098560 A1 HSU et al.
(43) Pub. Date: Apr. 6, 2017
(54) SLURRY COMPOSITION FOR CHEMICAL MECHANICAL POLISHING OF GE-BASED MATERIALS AND DEVICES
(71) Applicants: Taiwan Semiconductor Manufacturing Company, Ltd., Hsin-Chu (TW); UWIZ Technology Co., Ltd., Zhongli (TW)
(72) Inventors: Chia-Jung HSU, Dacheng Township (TW); Yun-Lung HO, Miaoli City (TW); Neng-Kuo CHEN, Hsinchu City (TW); Song-Yuan CHANG, Taoyuan Township (TW); Teng-Chun TSAI, Hsinchu City (TW)
(21) Appl. No.: 15/381,022
(22) Filed: Dec. 15, 2016

## Related U.S. Application Data

(62) Division of application No. 14/480,046, filed on Sep. 8, 2014, now Pat. No. 9,530,655.

## Publication Classification

(51) Int. Cl.

H01L 21/67
(2006.01)
B24B 37/20
(2006.01)
(52) U.S. Cl.

CPC .. H01L 21/67075 (2013.01); H01L 21/30625
(2013.01); C09G 1/04 (2013.01); C09G 1/02
(2013.01); B24B 37/20 (2013.01); H01L 29/66795 (2013.01)

## ABSTRACT

A CMP slurry composition which provides for a high Ge- or SiGe-to-dielectric material selectivity a low rate of Ge or SiGe recess formation includes an oxidant and a germanium removal rate enhancer including at least one of a methylpyridine compound and a methylpyridine derivative compound. In some examples, the slurry composition also includes an etching inhibitor. In some cases, the slurry composition may include an abrasive, a surfactant, an organic complexant, a chelating agent, an organic or inorganic acid, an organic or inorganic base, a corrosion inhibitor, or a buffer. The slurry composition may be distributed onto a surface of a polishing pad disposed on a platen that is configured to rotate. Additionally, a workpiece carrier configured to house a substrate may bring the substrate into contact with the rotating polishing pad and thereby polish the substrate utilizing the slurry composition.
![img-0.jpeg](images\img-0.jpeg)

![img-1.jpeg](images\img-1.jpeg)

![img-2.jpeg](images\img-2.jpeg)

![img-3.jpeg](images\img-3.jpeg)

![img-4.jpeg](images\img-4.jpeg)

![img-5.jpeg](images\img-5.jpeg)

![img-6.jpeg](images\img-6.jpeg)

![img-7.jpeg](images\img-7.jpeg)

![img-8.jpeg](images\img-8.jpeg)

![img-9.jpeg](images\img-9.jpeg)
$\checkmark$
$\square$

![img-10.jpeg](images\img-10.jpeg)

![img-11.jpeg](images\img-11.jpeg)

![img-12.jpeg](images\img-12.jpeg)

![img-13.jpeg](images\img-13.jpeg)

## SLURRY COMPOSITION FOR CHEMICAL MECHANICAL POLISHING OF GE-BASED MATERIALS AND DEVICES

## PRIORITY DATA

[0001] The present application is a divisional patent application of U.S. patent application Ser. No. 14/480,046 filed on Sep. 8, 2014, which will issue as U.S. Pat. No. 9,530,655, the disclosure of which is hereby incorporated by reference in its entirety.

## BACKGROUND

[0002] The electronics industry has experienced an ever increasing demand for smaller and faster electronic devices which are simultaneously able to support a greater number of increasingly complex and sophisticated functions. Accordingly, there is a continuing trend in the semiconductor industry to manufacture low-cost, high-performance, and low-power integrated circuits (ICs). Thus far these goals have been achieved in large part by scaling down semiconductor IC dimensions (e.g., minimum feature size) and thereby improving production efficiency and lowering associated costs. However, such scaling has also introduced increased complexity to the semiconductor manufacturing process. Thus, the realization of continued advances in semiconductor ICs and devices calls for similar advances in semiconductor manufacturing processes and technology.
[0003] A particular challenge, and one which has become increasingly difficult for reduced device geometries, relates to the substrate planarization requirements during device fabrication. To meet such requirements, chemical mechanical polishing (CMP) is a process that has been introduced and used throughout the semiconductor industry, and which continues to be developed. In a conventional CMP process, a substrate surface is acted upon by a slurry and a polishing pad. By way of example, a force may be applied to press the substrate against the pad while the substrate and the pad are rotated. The rotation and the substrate-to-pad force, in conjunction with the slurry supplied to the substrate, serve to remove substrate material and thus planarize a surface of the substrate. In general, a CMP process should be optimized for specific process conditions such as the material being polished, device structure, desired etch rate, etc. With the continued advancement of highly-scaled IC technology, bringing with it new materials and new device structures, optimization of CMP processes not proved entirely satisfactory in all respects.

## BRIEF DESCRIPTION OF THE DRAWINGS

[0004] Aspects of the present disclosure are best understood from the following detailed description when read with the accompanying figures. It is noted that, in accordance with the standard practice in the industry, various features are not drawn to scale. In fact, the dimensions of the various features may be arbitrarily increased or reduced for clarity of discussion.
[0005] FIG. 1A illustrates a chemical mechanical polishing (CMP) system according to one or more aspects of the present disclosure;
[0006] FIG. 1B illustrates a CMP slurry manufacturing and delivery system according to one or more aspects of the present disclosure;
[0007] FBG. 2A-2C illustrate isomers of methylpyridine which may be used as Ge removal rate enhancer within a CMP slurry according to one or more aspects of the present disclosure;
[0008] FBG. 3A-3D illustrate methylpyridine derivative compounds which may be used as a Ge removal rate enhancer within a CMP slurry according to one or more aspects of the present disclosure;
[0009] FIG. 4 illustrates a table of some embodiments of slurry compositions which include a Ge removal rate enhancer;
[0010] FIG. 5 illustrates a table of some embodiments of slurry compositions which include a Ge removal rate enhancer and an etching inhibitor;
[0011] FIG. 6 illustrates an example of a mechanism by which embodiments of the CMP slurry provide their described functionality;
[0012] FIG. 7 is a flow chart of a method of performing a CMP process according to one or more aspects of the present disclosure;
[0013] FIG. 8 is a flow chart of a method of fabricating a semiconductor device including performing a CMP process according to one or more aspects of the present disclosure;
[0014] FBG. 9-13 illustrate cross-section views of an embodiment of a semiconductor device at various stages of the method of FIG. 8; and
[0015] FIG. 14 illustrates a perspective view of an embodiment of a semiconductor device at a stage of the method of FIG. 8.

## DETAILED DESCRIPTION

[0016] The following disclosure provides many different embodiments, or examples, for implementing different features of the provided subject matter. Specific examples of components and arrangements are described below to simplify the present disclosure. These are, of course, merely examples and are not intended to be limiting. For example, the formation of a first feature over or on a second feature in the description that follows may include embodiments in which the first and second features are formed in direct contact, and may also include embodiments in which additional features may be formed between the first and second features, such that the first and second features may not be in direct contact. In addition, the present disclosure may repeat reference numerals and/or letters in the various examples. This repetition is for the purpose of simplicity and clarity and does not in itself dictate a relationship between the various embodiments and/or configurations discussed.
[0017] Further, spatially relative terms, such as "beneath," "below," "lower," "above," "upper" and the like, may be used herein for ease of description to describe one element or feature's relationship to another element(s) or feature(s) as illustrated in the figures. The spatially relative terms are intended to encompass different orientations of the device in use or operation in addition to the orientation depicted in the figures. The apparatus may be otherwise oriented (rotated 90 degrees or at other orientations) and the spatially relative descriptors used herein may likewise be interpreted accordingly.
[0018] It is also noted that the present disclosure presents embodiments of chemical mechanical polishing (CMP) processes, including CMP slurries, useful for the fabrication of multi-gate transistors or fin-type multi-gate transistors referred to herein as FinFET devices. Such a device may

include a P-type metal-oxide-semiconductor FinFET device or an N-type metal-oxide-semiconductor FinFET device. The FinFET device may be a dual-gate device, tri-gate device, bulk device, silicon-on-insulator (SOI) device, and/ or other configuration. One of ordinary skill may recognize other examples of semiconductor devices that may benefit from aspects of the present disclosure. For example, some embodiments as described herein may also be applied to planar transistors, gate-all-around (GAA) devices, Omegagate (a-gate) devices, or Pi-gate (H-gate) devices. While the CMP slurries and processes are described herein with reference to multi-gate or FinFET devices, it will be understood that the slurries and processes described herein are not limited to such devices and may be equally applied to the fabrication of other devices (e.g., planar CMOS devices) without departing from the scope of the present disclosure. [0019] As semiconductor device sizes continue to shrink, it has become increasingly difficult to meet device planarization requirements in fabrication. For example, the formation of fin elements as part of a FinFET device fabrication process generally requires a planarization step. In particular, CMP planarization of germanium (Ge) or silicon germanium (SiGe) has introduced new challenges to FinFET fabrication. Traditionally, the CMP planarization step used for example in the formation of Ge or SiGe fin elements (e.g., for a FinFET device), may use a slurry comprising hydrogen peroxide. As used herein, a "slurry" includes an aqueous mixture having a chemical composition that may enhance, reduce, or otherwise modify a substrate polishing rate. In some cases, slurries may also contain abrasive particles. In various examples, traditional hydrogen peroxide slurries may provide a desirable, high germanium-to-oxide selectivity (i.e., preferential removal of germanium instead of oxide). However, such slurries may also excessively recess the germanium fin elements, which may include channel regions of a FinFET device, and which can thus negatively impact device performance. Therefore, a CMP process that uses a slurry having a high germanium-to-oxide selectivity, as well as a low rate of germanium recess formation, is desirable for the successful implementation of Ge- or SiGebased FinFET devices.
[0020] According to various aspects of the present disclosure, an improved CMP slurry composition is disclosed, which provides for a high Ge- or SiGe-to-dielectric material selectivity along with a low rate of Ge or SiGe recess formation. In some embodiments, the disclosed slurry composition includes an oxidant and a Ge removal rate enhancer. In some embodiments, the oxidant includes a compound having one or more oxygen molecules. In some embodiments, the Ge removal rate enhancer includes a methylpyridine compound or a methylpyridine derivative compound. In the various embodiments described herein, the slurry compositions including the Ge removal rate enhancer provides a high polishing throughput (e.g., via high Ge or SiGe removal), a low rate of Ge or SiGe recess formation, and an enhanced pot-life (i.e., time period during which the slurry composition retains its efficacy). While a few advantages of certain embodiments described herein have been described, those skilled in the art will readily recognize other advantages of using one or more of the present embodiments.
[0021] Referring to the example of FIG. 1A, a chemical mechanical polishing (CMP) system $\mathbf{1 0 0}$ is illustrated. The CMP system $\mathbf{1 0 0}$ includes a slurry source $\mathbf{1 0 2}$ configured to distribute a slurry $\mathbf{1 0 4}$ onto a surface of a polishing pad $\mathbf{1 0 6}$.

As shown in FIG. 1A, the polishing pad 106 is disposed on a platen 108, which rotates the polishing pad 106 about an axis of rotation $\mathbf{1 1 0}$ during operation of the CMP system 100. The rotation of the polishing pad 106 transports the slurry 104 underneath a semiconductor substrate 112. Thus, the polishing pad 106, in conjunction with the slurry 104, serves to polish the substrate 112. A pad conditioner 114, which may include a diamond grit conditioning pad, is configured to push on the polishing pad 106 with a downward force such that the diamond grit is brought into contact with the polishing pad 106. As the polishing pad 106 is rotated by the platen 108, the diamond grit roughens the surface of the polishing pad $\mathbf{1 0 6}$ to provide for improved mechanical polishing. It is noted that this description of FIG. 1A is exemplary only and it should be understood that other embodiments of a CMP system and removal mechanism are within the scope of the present disclosure.
[0022] The CMP system 100 further includes a workpiece carrier $\mathbf{1 1 6}$ that is configured to house the substrate $\mathbf{1 1 2}$ during the CMP process. In various embodiments, the substrate $\mathbf{1 1 2}$ is positioned in an upside down orientation within the workpiece carrier $\mathbf{1 1 6}$ so that a top surface of the substrate $\mathbf{1 1 2}$ faces the polishing pad $\mathbf{1 0 6}$. By way of example, the workpiece carrier $\mathbf{1 1 6}$ is operable to bring the substrate $\mathbf{1 1 2}$ into contact with the polishing pad $\mathbf{1 0 6}$, for example, such that the top surface of the substrate $\mathbf{1 1 2}$ contacts the polishing pad $\mathbf{1 0 6}$ while the polishing pad $\mathbf{1 0 6}$ rotates. By bringing the semiconductor substrate $\mathbf{1 1 2}$ into contact with the rotating polishing pad $\mathbf{1 0 6}$, polishing of the substrate $\mathbf{1 1 2}$ is achieved. Additionally, in some embodiments, the workpiece carrier $\mathbf{1 1 6}$ may also be rotated during operation of the CMP system $\mathbf{1 0 0}$ for example, about an axis of rotation $\mathbf{1 2 0}$.
[0023] In various embodiments, the substrate $\mathbf{1 1 2}$ may include one or more layers $\mathbf{1 1 8}$ to be polished, such as a dielectric material layer (e.g., oxide), a metal layer, a semiconductor layer (e.g., silicon, germanium, a III-V semiconductor material), or a combination thereof. The one or more layers $\mathbf{1 1 8}$ include an interface that directly faces the rotating polishing pad 106. In some embodiments, the one or more layers $\mathbf{1 1 8}$ includes germanium (Ge) or $\mathrm{Si}_{1,1-\mathrm{xy}} \mathrm{Ge}_{\mathrm{y}}$, where ' x ' includes values from around $15 \%$ to around $100 \%$. Thus, in some embodiments, the layer $\mathbf{1 1 8}$ may include a SiGe layer with around $15 \% \mathrm{Ge}$, a SiGe layer with around $100 \% \mathrm{Ge}$ (i.e., pure Ge), or a SiGe layer having any Ge concentration between $15-100 \%$. In some examples, the one or more layers 118 may include other materials (e.g., copper, aluminum, dielectrics, etc.). By way of example, in some embodiments, the layer $\mathbf{1 1 8}$ includes a dielectric material layer such as silicon dioxide. In various embodiments, such as when Ge or SiGe fin elements are being formed (e.g., as part of FinFET device fabrication), as described below, the one or more layers $\mathbf{1 1 8}$ may include a Ge or SiGe layer as well as a dielectric layer (e.g., a shallow trench isolation oxide layer). In such embodiments, the CMP system $\mathbf{1 0 0}$ is configured to polish the Ge or SiGe layer, of the layer $\mathbf{1 1 8}$, with a high Geor SiGe-to-dielectric material selectivity along with a low rate of Ge or SiGe recess formation.
[0024] In some embodiments, the CMP system $\mathbf{1 0 0}$ may be implemented within a CMP slurry manufacturing and delivery system 150, as illustrated in FIG. 1B. As shown, the CMP slurry manufacturing and delivery system $\mathbf{1 5 0}$ may include a slurry manufacturing tank $\mathbf{1 5 2}$, one or more slurry storage tanks $\mathbf{1 5 4}$, a slurry day tank $\mathbf{1 5 6}$, an oxidant source

158, a Ge removal rate (R.R.) enhancer source 160, an etching inhibitor source 162, and/or other components as known in the art. In some embodiments, the slurry manufacturing tank $\mathbf{1 5 2}$ is coupled to the oxidant source 158, the Ge removal rate enhancer source 160, and to the etching inhibitor source 162. In various embodiments, the oxidant source $\mathbf{1 5 8}$ is configured to provide an oxidant to the slurry manufacturing tank 152. In some embodiments, the oxidant provided by the oxidant source $\mathbf{1 5 8}$ may include a compound having one or more oxygen molecules such as hydrogen peroxide, or others as described below. In various embodiments, the Ge R.R. enhancer source $\mathbf{1 6 0}$ is configured to provide a Ge removal rate enhancer to the slurry manufacturing tank 152. By way of example, in some embodiments, the Ge removal rate enhancer provided by the Ge R.R. enhancer source $\mathbf{1 6 0}$ may include a methylpyridine compound or a methylpyridine derivative compound as described below. In some embodiments, the etching inhibitor source $\mathbf{1 6 2}$ is configured to provide an etching inhibitor to the slurry manufacturing tank 152. For example, in some embodiments, the etching inhibitor provided by the etching inhibitor source $\mathbf{1 6 2}$ includes 2-mercaptopyridine N -oxide, or others as known in the art. In some embodiments, the slurry manufacturing tank $\mathbf{1 5 2}$ may also include one or more inlets $\mathbf{1 5 5}$ configured to provide de-ionized water (DIW) and/or abrasives to the slurry manufacturing tank 152, which are subsequently introduced into the slurry. In some cases, inlets may also be provided to deliver one or more of an organic complexant, a chelating agent, an organic or inorganic acid/base, a corrosion inhibitor, and a buffer.
[0025] In some embodiments, the slurry (e.g., stored in the slurry storage tank 154) may be transported into the slurry day tank 156. In some embodiments, the slurry is provided by way of a transport piping $\mathbf{1 6 5}$ from the slurry day tank 156 to one or more valve manifold boxes (VMB) 164. The valve manifold boxes 164 are configured to selectively provide the slurry from the transport piping $\mathbf{1 6 5}$ to the CMP system 100, for example, when the CMP system 100 is operated to perform a chemical mechanical polishing of a substrate. In some embodiments, a re-circulation transport piping $\mathbf{1 6 7}$ is configured to return slurry that has not been provided to the CMP system $\mathbf{1 0 0}$ from the one or more valve manifold boxes $\mathbf{1 6 4}$ to the slurry day tank $\mathbf{1 5 6}$. The slurry day tank 156 is configured to mix the unused slurry with new slurry to maintain a slurry having a high Ge- or SiGe-to oxide selectivity with a low rate of Ge or SiGe recess formation. In various embodiments, the methylpyridine or methylpyridine derivative compounds extend the life of the slurry (e.g., the slurry within the day tank 156). In some examples, the slurry maintains its efficacy for a time period of at least six months.
[0026] Returning to the slurry source 102 of FIG. 1A, and the slurry $\mathbf{1 0 4}$ distributed therefrom, the slurry $\mathbf{1 0 4}$ includes an aqueous mixture having a chemical composition that may enhance, reduce, or otherwise modify a polishing rate of the one or more layers 118. In some embodiments, the slurry $\mathbf{1 0 4}$ includes an oxidant (e.g., provided by the oxidant source $\mathbf{1 5 8}$ ) and a Ge removal rate enhancer (e.g., provided by the Ge R.R. enhancer source 160). In some examples, the oxidant includes a compound having one or more oxygen molecules such as hydrogen peroxide, potassium peroxodisulfate, ammonium peroxodisulfate, sodium peroxodisulfate, potassium peroxymonosulfate, peracetic acid, or tert-butyl hydrogen peroxide. In some embodiments, the Ge removal
rate enhancer includes a methylpyridine compound or a methylpyridine derivative compound. By way of the example, the Ge removal rate enhancer may include 2-methylpyridine; 3-methylpyridine; 4-methylpyridine; 2,3-dimethylpyridine; 2,4-dimethylpyridine; 2,6-dimethylpyridine; or 3,5-dimethylpyridine. In some embodiments, the slurry 104 includes an oxidant concentration from about 10 parts per million ( ppm ) to about $50,000 \mathrm{ppm}$. In some embodiments, the slurry includes a Ge removal rate enhancer concentration from about 100 ppm to about $5,000 \mathrm{ppm}$. In some examples, the slurry $\mathbf{1 0 4}$ has a pH value from about 1 to about 6 .
[0027] It will be appreciated that in some embodiments the disclosed slurry $\mathbf{1 0 4}$ may comprise additional components. For example, in some embodiments, the slurry $\mathbf{1 0 4}$ may include a surfactant (e.g., polyethylene glycol) configured to lower a surface tension of the slurry 104. In other embodiments, the slurry $\mathbf{1 0 4}$ may include abrasive particles that aid in the mechanical polishing of the semiconductor substrate 112. For example, the slurry $\mathbf{1 0 4}$ may include abrasive particles such as colloidal silica, fumed silica, aluminum oxide, silica shell based composite submicron particles, ceria, etc. In other embodiments, the slurry $\mathbf{1 0 4}$ may be abrasive free (i.e., the slurry $\mathbf{1 0 4}$ does not include abrasive particles). In addition, in some embodiments, the slurry $\mathbf{1 0 4}$ may include at least one of organic complexants, chelating agents, organic or inorganic acids/bases, corrosion inhibitors, buffers, and etch inhibitors.
[0028] Expanding upon the composition of the slurry 104, and with reference to FIG. 2, some embodiments of methylpyridine compounds used as the Ge removal rate enhancer are illustrated. In particular, FIGS. 2A, 2B, and 2C illustrate three different methylpyridine isomers. FIG. 2A illustrates 2-methylpyridine, also known as 2-picoline and having the chemical formula $\mathrm{C}_{6} \mathrm{H}_{5} \mathrm{~N}$, which may be combined with one or more of the oxidants discussed above (e.g., hydrogen peroxide, potassium peroxodisulfate, etc.) in an aqueous mixture to form the slurry 104. FIG. 2B illustrates 3-methylpyridine, also known as 3-picoline and having the chemical formula $\mathrm{C}_{6} \mathrm{H}_{5} \mathrm{~N}$, which may be combined with one or more of the oxidants discussed above in an aqueous mixture to form the slurry 104. FIG. 2C illustrates 4-methylpyridine, also known as 4-picoline and having the chemical formula $\mathrm{C}_{4} \mathrm{H}_{5} \mathrm{~N}$, which may be combined with one or more of the oxidants discussed above to form the slurry 104.
[0029] Further expanding upon the composition of the slurry 104, and with reference to FIG. 3, some embodiments of methylpyridine derivative compounds used as the Ge removal rate enhancer are illustrated. FIG. 3A illustrates 2,3-dimethylpyridine, also known as 2,3-lutidine and having the chemical formula $\mathrm{C}_{7} \mathrm{H}_{6} \mathrm{~N}$, which may be combined with one or more of the oxidants discussed above to form the slurry 104. FIG. 3B illustrates 2,4-dimethylpyridine, also known as 2,4-lutidine and having the chemical formula $\mathrm{C}_{7} \mathrm{H}_{6} \mathrm{~N}$, which may be combined with one or more of the oxidants discussed above to form the slurry 104. FIG. 3C illustrates 2,6-dimethylpyridine, also known as 2,6-lutidine and having the chemical formula $\mathrm{C}_{7} \mathrm{H}_{6} \mathrm{~N}$, which may be combined with one or more of the oxidants discussed above to form the slurry 104. FIG. 3D illustrates 3,5-dimethylpyridine, also known as 3,5-lutidine and having the chemical formula $\mathrm{C}_{7} \mathrm{H}_{6} \mathrm{~N}$, which may be combined with one or more of the oxidants discussed above to form the slurry 104.

[0030] As discussed above, the slurry 104 may include an oxidant concentration in the range of between about 10-50, 000 ppm and a Ge removal rate enhancer concentration in the range of between about $100-5,000 \mathrm{ppm}$. Merely by way of example, some embodiments of the slurry 104 composition include about 2,000 ppm colloidal silica, about 1,000 $\mathrm{ppm} \mathrm{H}_{2} \mathrm{O}_{2}$, about 200 ppm polyethylene glycol, about 500 ppm of a methylpyridine compound or a methylpyridine derivative compound (described above), and have a pH level of about 3. In some embodiments, the slurry 104 composition includes about 2,000 ppm colloidal silica, about 1,000 $\mathrm{ppm} \mathrm{H}_{2} \mathrm{O}_{2}$, about 200 ppm polyethylene glycol, about 2,000 ppm of a methylpyridine compound or a methylpyridine derivative compound, and have a pH level of about 3.
[0031] Referring to FIG. 4, a table 400 shows a germanium removal rate (Ge R.R.) in angstroms per minute ( $\AA / \mathrm{min}$ ), an oxide removal rate (Oxide R.R.) in $\AA / \mathrm{min}$, and a germanium removal rate improvement percent for embodiments of a slurry 104 composition employing about 500 ppm of a methylpyridine compound or a methylpyridine derivative compound versus embodiments of the slurry 104 composition employing about 2,000 ppm of a methylpyridine compound or a methylpyridine derivative compound. For comparison, the first row of the table $\mathbf{4 0 0}$ shows data for a control slurry composition, which does not include the Ge removal rate enhancer. By way of example, the control slurry composition may include about 2,000 ppm colloidal silica, about $1,000 \mathrm{ppm} \mathrm{H}_{2} \mathrm{O}_{2}$, about 200 ppm polyethylene glycol, and have a pH level of about 3 . As shown in the table 400, the control slurry composition has a Ge R.R. of about $2,200 \AA / \mathrm{min}$ and an Oxide R.R. of about $80 \AA / \mathrm{min}$.
[0032] With reference now to the example slurry 104 compositions having the Ge removal rate enhancer, the second row of the table 400 illustrates a first example (Example 1) which includes 2-methylpyridine as the Ge removal rate enhancer. As shown, the slurry 104 composition with 500 ppm 2-methylpyridine provides for a Ge R.R. of about $3,332 \AA / \mathrm{min}$ and an Oxide R.R. of about $95 \AA / \mathrm{min}$, resulting in about a $51 \%$ Ge R.R. improvement over the control slurry composition. As also shown, the slurry 104 composition with 2,00 ppm 2-methylpyridine provides for a Ge R.R. of about $3,521 \AA / \mathrm{min}$ and an Oxide R.R. of about $96 \AA / \mathrm{min}$, resulting in about a $60 \%$ Ge R.R. improvement over the control slurry composition.
[0033] As another example, the third row of the table 400 illustrates a second example (Example 2) which includes 3-methylpyridine as the Ge removal rate enhancer. As shown, the slurry 104 composition with 500 ppm 3-methylpyridine provides for a Ge R.R. of about $2,354 \AA / \mathrm{min}$ and an Oxide R.R. of about $97 \AA / \mathrm{min}$, resulting in about a $7 \%$ Ge R.R. improvement over the control slurry composition. As also shown, the slurry 104 composition with 2,00 ppm 3-methylpyridine provides for a Ge R.R. of about $2,398$ $\AA / \mathrm{min}$ and an Oxide R.R. of about $94 \AA / \mathrm{min}$, resulting in about a $9 \%$ Ge R.R. improvement over the control slurry composition.
[0034] The fourth row of the table $\mathbf{4 0 0}$ illustrates a third example (Example 3) which includes 4-methylpyridine as the Ge removal rate enhancer. As shown, the slurry 104 composition with 500 ppm 4-methylpyridine provides for a Ge R.R. of about $3,478 \AA / \mathrm{min}$ and an Oxide R.R. of about $96 \AA / \mathrm{min}$, resulting in about a $58 \%$ Ge R.R. improvement over the control slurry composition. As also shown, the slurry 104 composition with 2,00 ppm 4-methylpyridine
provides for a Ge R.R. of about $3,564 \AA / \mathrm{min}$ and an Oxide R.R. of about $97 \AA / \mathrm{min}$, resulting in about a $62 \%$ Ge R.R. improvement over the control slurry composition.
[0035] Continuing with example slurry 104 compositions having the Ge removal rate enhancer, the fifth row of the table 400 illustrates a fourth example (Example 4) which includes 2,3-dimethylpyridine as the Ge removal rate enhancer. As shown, the slurry 104 composition with 500 ppm 2,3-dimethylpyridine provides for a Ge R.R. of about $3,212 \AA / \mathrm{min}$ and an Oxide R.R. of about $90 \AA / \mathrm{min}$, resulting in about a $46 \%$ Ge R.R. improvement over the control slurry composition. As also shown, the slurry 104 composition with 2,00 ppm 2,3-dimethylpyridine provides for a Ge R.R. of about $3,366 \AA / \mathrm{min}$ and an Oxide R.R. of about $93 \AA / \mathrm{min}$, resulting in about a $53 \%$ Ge R.R. improvement over the control slurry composition.
[0036] As another example, the sixth row of the table 400 illustrates a fifth example (Example 5) which includes 2,4-dimethylpyridine as the Ge removal rate enhancer. As shown, the slurry 104 composition with 500 ppm 2,4dimethylpyridine provides for a Ge R.R. of about 3,388 $\AA / \mathrm{min}$ and an Oxide R.R. of about $91 \AA / \mathrm{min}$, resulting in about a $54 \%$ Ge R.R. improvement over the control slurry composition. As also shown, the slurry 104 composition with 2,00 ppm 2,4-dimethylpyridine provides for a Ge R.R. of about $3,674 \AA / \mathrm{min}$ and an Oxide R.R. of about $89 \AA / \mathrm{min}$, resulting in about a $67 \%$ Ge R.R. improvement over the control slurry composition.
[0037] The seventh row of the table 400 illustrates a sixth example (Example 6) which includes 2,6-dimethylpyridine as the Ge removal rate enhancer. As shown, the slurry 104 composition with 500 ppm 2,6-dimethylpyridine provides for a Ge R.R. of about $3,366 \AA / \mathrm{min}$ and an Oxide R.R. of about $92 \AA / \mathrm{min}$, resulting in about a $53 \%$ Ge R.R. improvement over the control slurry composition. As also shown, the slurry 104 composition with 2,00 ppm 2,6-dimethylpyridine provides for a Ge R.R. of about $3,564 \AA / \mathrm{min}$ and an Oxide R.R. of about $88 \AA / \mathrm{min}$, resulting in about a $62 \%$ Ge R.R. improvement over the control slurry composition.
[0038] The eighth row of the table $\mathbf{4 0 0}$ illustrates a seventh example (Example 7) which includes 3,5-dimethylpyridine as the Ge removal rate enhancer. As shown, the slurry 104 composition with 500 ppm 3,5-dimethylpyridine provides for a Ge R.R. of about $2,310 \AA / \mathrm{min}$ and an Oxide R.R. of about $91 \AA / \mathrm{min}$, resulting in about a $5 \%$ Ge R.R. improvement over the control slurry composition. As also shown, the slurry 104 composition with 2,00 ppm 3,5-dimethylpyridine provides for a Ge R.R. of about $2,354 \AA / \mathrm{min}$ and an Oxide R.R. of about $90 \AA / \mathrm{min}$, resulting in about a $7 \%$ Ge R.R. improvement over the control slurry composition.
[0039] As described above, some embodiments of the slurry 104 may also include an etching inhibitor, for example, to further enhance CMP performance (e.g., reduced dishing). In some cases, such an etching inhibitor (e.g., provided by the etching inhibitor source 162) may include 2-mercaptopyridine N -oxide, although other etching inhibitors known in the art may also be used. Thus, in some embodiments and by way of example, the slurry 104 composition may include about 2,000 ppm colloidal silica, about $1,000 \mathrm{ppm} \mathrm{H}_{2} \mathrm{O}_{2}$, about 2,000 ppm 2-mercaptopyridine N -oxide, about 2,000 ppm of a methylpyridine compound or a methylpyridine derivative compound (described above), about 200 ppm polyethylene glycol, and have a pH level of about 3. In some embodiments, the etching inhibitor

includes an etching inhibitor concentration of between approximately 100 ppm and 5,000 ppm.
[0040] Referring to FIG. 5, a table $\mathbf{5 0 0}$ shows a Ge R.R. ( $\AA / \mathrm{min}$ ), an Oxide R.R. ( $\AA / \mathrm{min}$ ), a germanium-to-oxide selectivity, and a Ge or SiGe recess depth in angstroms ( $\AA$ ) for embodiments of a slurry 104 composition employing an etch inhibitor (e.g., 2-mercaptopyridine N -oxide) without a Ge removal rate enhancer versus embodiments of the slurry 104 composition employing the etching inhibitor together with a Ge removal rate enhancer including a methylpyridine compound or a methylpyridine derivative compound. As used herein, the germanium-to-oxide selectivity is a unitless quantity defined as a removal rate of Ge (or SiGe ) divided by an oxide removal rate. For purposes of comparison, the first row of the table $\mathbf{5 0 0}$ shows data for a control slurry composition that does not include the etching inhibitor or the Ge removal rate enhancer. By way of example, the control slurry composition may include about $2,000 \mathrm{ppm}$ colloidal silica, about $1,000 \mathrm{ppm} \mathrm{H}_{2} \mathrm{O}_{2}$, about $200 \mathrm{ppm}$ polyethylene glycol, and have a pH level of about 3 . As shown in the table $\mathbf{5 0 0}$, the control slurry composition has a Ge R.R. of about $2,200 \AA / \mathrm{min}$, an Oxide R.R. of about $80 \AA / \mathrm{min}$, and a Ge-oxide selectivity of about 27.5 , resulting in a dishing recess of about $835 \AA$.
[0041] With reference now to the example slurry 104 compositions having an etching inhibitor without a Ge removal rate enhancer, the second row of the table $\mathbf{5 0 0}$ illustrates a first example (Example 1) which includes 2-mercaptopyridine N -oxide as the etching inhibitor. As shown, the slurry 104 composition which includes 2-mercaptopyridine N -oxide as the etching inhibitor, and which does not include a Ge removal rate enhancer, provides for a Ge R.R. of about $1,845 \AA / \mathrm{min}$, an Oxide R.R. of about $28 \AA / \mathrm{min}$, and a Ge-oxide selectivity of about 65 , resulting in a recess of about $100 \AA$. Thus, as compared to the control slurry composition, the slurry composition of Example 1 shows an improved Ge-oxide selectivity and a reduced recess; however, the Ge R.R. is lower than the control slurry composition. Thus, it would be desirable to add the Ge removal rate enhancer to slurry 104 compositions containing the etching inhibitor, for example, to improve the Ge R.R. while maintaining the improved Ge-oxide selectivity and reduced dishing recess.
[0042] By way of example, the third row of the table $\mathbf{5 0 0}$ illustrates a second example (Example 2) which includes 2-mercaptopyridine N -oxide as the etching inhibitor and 2,000 ppm 2-methylpyridine as the Ge removal rate enhancer. As shown, the slurry 104 composition of Example 2 provides for a Ge R.R. of about $3,044 \AA / \mathrm{min}$, an Oxide R.R. of about $50 \AA / \mathrm{min}$, and a Ge-oxide selectivity of about 60 , resulting in a recess of about $95 \AA$. Thus, as compared to the slurry composition of Example 1 which does not include the Ge removal rate enhancer, the slurry composition of Example 2 exhibits an improved Ge-oxide selectivity and a reduced recess (i.e., reduced dishing) as well as an enhanced Ge R.R. that is greater than the control slurry composition Ge R.R. While the slurry composition of Example 2 has been shown and described to include 2-methylpyridine, it will be understood that any of the other Ge removal rate enhancers (e.g., 3-methylpyridine; 4-methylpyridine; 2,3-dimethylpyridine; 2,4-dimethylpyridine; 2,6dimethylpyridine; and 3,5-dimethylpyridine) may also be used without departing from the scope of the present disclosure. In a similar manner, other etching inhibitors as
known in the art may also be used without departing from the scope of the present disclosure.
[0043] The various slurry 104 compositions described above, including the example compounds and slurry compositions shown in FIGS. 2-5, may provide for a high Ge- or SiGe-to-dielectric material selectivity along with a low rate of Ge or SiGe recess formation. Among other benefits and advantages, the slurry 104 compositions described herein including the Ge removal rate enhancer provide for a high polishing throughput, a low rate of Ge or SiGe recess formation, and an enhanced pot-life (i.e., time period during which the slurry composition retains its efficacy).
[0044] Referring now to FIG. 6, an example of a mechanism 600 by which embodiments of the slurry 104 composition provide their described functionality is illustrated. The methylpyridine and methylpyridine derivative compounds described herein are understood to act, in various embodiments, as reagents which serve to improve the Ge removal rate. As shown in FIG. 6, a methylpyridine (or methylpyridine derivative) compound $\mathbf{6 0 2}$ may include one or more hydrogen atoms or hydroxyl radicals at the benzylic position (i.e., adjacent to the benzene ring). In general, functional groups disposed at a benzylic position are more reactive than their related isolated functional groups. In some embodiments, a reaction $\mathbf{6 0 4}$ results in the methylpyridine (or methylpyridine derivative) compound 602A which includes a more stable species (e.g., compared to a hydroxyl radical). Such a reaction may, for example, help to oxidize Ge or SiGe or may form a complex with Ge or SiGe , which can enhance the dissociation rate of the oxidant. In some examples, methylpyridine or its derivatives may not directly enhance the dissociation rate of the oxidant because the methylpyridine or methylpyridine derivatives may co-exist with the oxidant.
[0045] Referring now to FIG. 7, illustrated therein is a method 700 of a CMP process in accordance with one or more of the embodiments described herein. In various examples, the method $\mathbf{7 0 0}$ includes a CMP process having a high Si- or SiGe-oxide selectivity and a low rate of Ge or SiGe recess formation. It is understood that the method $\mathbf{7 0 0}$ may include additional steps performed before, after, and/or during the method 700. It is understood that the process steps of method 700 are merely exemplary and are not intended to be limiting beyond what is specifically recited in the claims that follow.
[0046] The method 700 begins at block 702 where a substrate including a Ge-containing region and an oxide region, that share a common interface, is provided. By way of example, the substrate may include the substrate 112. In addition, the Ge-containing region and an oxide region which share the common interface may include the one or more layers 118, which directly face the rotating polishing pad 106. The Ge-containing region may include a SiGe layer having anywhere between a $15 \%$ Ge concentration and 100\% Ge concentration (i.e., pure Ge). The oxide region may include silicon dioxide or other oxide and/or dielectrics as known in the art. The method 700 proceeds to block 704 where a CMP platen having a polishing pad disposed thereon is rotated about an axis of rotation. For example, the polishing pad 106 on the platen $\mathbf{1 0 8}$ may be rotated about the axis of rotation $\mathbf{1 1 0}$ during operation of the CMP system 100. The method then proceeds to block 706 where a slurry containing a Ge removal rate enhancer is provided. By way of example, the slurry source 102 may distribute the slurry
