Repository: VANDRANKI/Agentic_Workflow

# Agentic Workflow

Automation with AI Agents for JSON data extraction and processing.

File: Input_Md's&Images/Ceria_Related_Patents/kim_y4j9ix/kim_y4j9ix.md (part 1 of 2)
(12) United States Patent Kim et al.
(54) SLURRY COMPOSITION FOR CHEMICAL MECHANICAL POLISHING, METHOD OF PREPARING THE SAME, AND POLISHING METHOD USING THE SAME

(71) Applicant: Samsung Electronics Co., Ltd., Suwon-si, Gyeonggi-do (KR)
(72) Inventors: Ye-hwan Kim, Seoul (KR); Un-gyu Paik, Seoul (KR); Ji-hoon Seo, Seoul (KR)
(73) Assignees: Samsung Electronics Co., Ltd., Gyeonggi-do (KR);
Industry-University Cooperation
Foundation Hanyang University, Seoul (KR)
( * ) Notice: Subject to any disclaimer, the term of this patent is extended or adjusted under 35 U.S.C. 154(b) by 0 days.
(21) Appl. No.: 15/293,816
(22) Filed: Oct. 14, 2016

Prior Publication Data
US 2017/0107404 A1 Apr. 20, 2017
(30) Foreign Application Priority Data

Oct. 15, 2015 (KR) 10-2015-0144315
(51) Int. Cl.

C09G 1/02 (2006.01)
B24B 37/04 (2012.01)
(52) U.S. Cl.

CPC $\qquad$ C09G 1/02 (2013.01); B24B 37/044
(2013.01)
(58) Field of Classification Search

None
See application file for complete search history.
(56)

## References Cited

U.S. PATENT DOCUMENTS

| 6,372,003 B1 | 4/2002 | Kasai et al. |  |
| :--: | :--: | :--: | :--: |
| 7,429,338 B2 | 9/2008 | Siddiqui |  |
| 8,034,252 B2 | 10/2011 | Yamashita |  |
| 8,361,176 B2 | 1/2013 | Seth et al. |  |
| 2009/0013609 | A1* | 1/2009 | Gupta |
| 2009/0047870 | A1* | 2/2009 | Siddiqui B24B 37/044 |
|  |  |  | 451/36 |
| 2010/0111789 | A1* | 5/2010 | Fajardie B01D 53/945 |
|  |  |  | 423/213.2 |
| 2012/0322346 | A1 | 12/2012 | Iwano et al. |
| 2016/0280962 | A1* | 9/2016 | Zhou C09G 1/02 |
| 2017/0088748 | A1* | 3/2017 | Stender H01L 21/31053 |

## FOREIGN PATENT DOCUMENTS

| JP | 2007-299942 A | $11 / 2007$ |
| :-- | --: | :-- |
| KR | $10-0565418$ B1 | $3 / 2006$ |
| KR | $10-1091532$ B1 | $12 / 2011$ |
| KR | $2013-0136593$ A | $12 / 2013$ |
| KR | $10-1427883$ B1 | $8 / 2014$ |
| KR | $10-1470980$ B1 | $12 / 2014$ |

* cited by examiner

Primary Examiner - Shamim Ahmed
(74) Attorney, Agent, or Firm - Harness, Dickey, \&

Pierce, P.L.C.

A slurry composition for the CMP process includes a dispersion medium, and ceria particles having a $\mathrm{NO}_{3}$ functional group bonded to surfaces thereof. The ceria particles are contained in an amount of about 0.1 parts by weight to about 15 parts by weight based on 100 parts by weight of the dispersion medium.

17 Claims, 19 Drawing Sheets

![img-0.jpeg](images\img-0.jpeg)

FIG. 2
![img-1.jpeg](images\img-1.jpeg)

FIG. 3
![img-2.jpeg](images\img-2.jpeg)

FIG. 4
![img-3.jpeg](images\img-3.jpeg)

FIG. 5
![img-4.jpeg](images\img-4.jpeg)

FIG. 6
![img-5.jpeg](images\img-5.jpeg)

FIG. 7A
![img-6.jpeg](images\img-6.jpeg)
![img-7.jpeg](images\img-7.jpeg)

FIG. 7B
![img-8.jpeg](images\img-8.jpeg)
![img-9.jpeg](images\img-9.jpeg)

FIG. 7C
![img-10.jpeg](images\img-10.jpeg)
![img-11.jpeg](images\img-11.jpeg)

FIG. 7D
![img-12.jpeg](images\img-12.jpeg)
![img-13.jpeg](images\img-13.jpeg)

FIG. 7E
![img-14.jpeg](images\img-14.jpeg)

FIG. 7F
![img-15.jpeg](images\img-15.jpeg)

FIG. 7G
![img-16.jpeg](images\img-16.jpeg)

FIG. 7H
![img-17.jpeg](images\img-17.jpeg)

FIG. 7I
![img-18.jpeg](images\img-18.jpeg)

FIG. 7J
![img-19.jpeg](images\img-19.jpeg)

FIG. 7K
![img-20.jpeg](images\img-20.jpeg)

FIG. 7L
![img-21.jpeg](images\img-21.jpeg)

FIG. 7M
![img-22.jpeg](images\img-22.jpeg)

## 1 <br> SLURRY COMPOSITION FOR CHEMICAL MECHANICAL POLISHING, METHOD OF PREPARING THE SAME, AND POLISHING METHOD USING THE SAME

CROSS-REFERENCE TO RELATED APPLICATION

This application claims the benefit of Korean Patent Application No. 10-2015-0144315, filed on Oct. 15, 2015, in the Korean Intellectual Property Office, the disclosure of which is incorporated herein in its entirety by reference.

## BACKGROUND

1. Field

Example embodiments of the inventive concepts relate to a slurry composition for a chemical mechanical polishing (CMP) process, a method of preparing the slurry composition, and a polishing method using the slurry composition, and more particularly, to a slurry composition for a CMP process, by which semiconductor products may be more rapidly manufactured in a higher yield, a method of manufacturing the slurry composition, and a polishing method using the slurry composition.
2. Description of the Related Art

With a reduction in linewidth of semiconductor devices, a lower limit of defects or particles that affect yield has also decreased. Thus, even fine defects or particles that were out of the question in the past may affect yield of semiconductor devices having reduced linewidths. A reduction in the size of polishing particles used in a CMP process may be required to reduce the size of defects or particles. Because the reduction in the size of polishing particles involves reducing a polishing rate, productivity may be dropped.

## SUMMARY

Example embodiments of the inventive concepts provides a slurry composition for a chemical mechanical polishing (CMP) process, by which semiconductor products may be rapidly manufactured in relatively high yield.

Example embodiments of the inventive concepts also provides a method of preparing a slurry composition for a CMP process, by which semiconductor products may be rapidly manufactured in relatively high yield.

Furthermore, example embodiments of the inventive concepts provide a CMP method capable of rapidly manufacturing semiconductor products in relatively high yield.

In addition, example embodiments of the inventive concepts provide a method of rapidly manufacturing semiconductor products in relatively high yield.

According to example embodiments of the inventive concepts, a slurry composition for a CMP process includes a dispersion medium, and ceria particles having a $\mathrm{NO}_{3}$ functional group bonded to surfaces thereof. The ceria particles are contained in an amount of about 0.1 parts by weight to about 15 parts by weight based on 100 parts by weight of the dispersion medium.

A pH value of the slurry composition may range from 1 to 9 . The slurry composition may further include a pH control agent.

A Fourier-transform infrared spectroscopy (FT-IR) spectrum for the ceria particles may have a peak at a position ranging from about $1250 \mathrm{~cm}-1$ to about $1400 \mathrm{~cm}-1$ or at a position ranging from about $1500 \mathrm{~cm}-1$ to about 1700
$\mathrm{cm}-1$. A zeta potential value of the ceria particles may be larger than 0 in at least a pH range of 0 to 9.5 .

A polishing accelerator may not be included in the slurry composition. An oxidizer may not be included in the slurry composition.

The ceria particles may have an average particle diameter of about 1 nm to about 150 nm . The ceria particles may have an average particle diameter of about 1 nm to about 80 nm .

According to example embodiments of the inventive concepts, a slurry composition for a CMP process includes ceramic particles having a surface-modifying functional group bonded to surfaces thereof, a pH control agent, and a dispersion medium. The surface-modifying functional group includes at least one of a nitrate group $\left(\mathrm{NO}_{3}\right)$, a carbonate 15 group $\left(\mathrm{CO}_{3}\right)$, a sulfate group $\left(\mathrm{SO}_{4}\right)$, an oxalate group $\left(\mathrm{C}_{2} \mathrm{O}_{4}\right)$, and a methane sulfonate group $\left(\mathrm{CH}_{3} \mathrm{SO}_{5}\right)$.

The ceramic particles may include at least one of ceria, silica, alumina, and titania. The ceramic particles may have an average particle diameter of about 1 nm to about 150 nm .
The ceramic particles may be contained in an amount of about 0.1 to 15 parts by weight based on 100 parts by weight dispersion medium.

A polishing accelerator may not be contained in the slurry composition. the polishing accelerator may be one of an 25 anionic oligomer, an anionic polymer, hydroxyl acid, and amino acid.

According to example embodiments of the inventive concepts, a slurry composition includes a dispersion medium, and a plurality of ceramic particles having a surface-modifying functional group bonded to surfaces thereof. The slurry composition does not include an oxidizer.

The ceramic particles may include at least one of ceria, silica, alumina, and titania, and the surface-modifying functional group may include at least one of a nitrate group $\left(\mathrm{NO}_{3}\right)$, a carbonate group $\left(\mathrm{CO}_{3}\right)$, a sulfate group $\left(\mathrm{SO}_{4}\right)$, an oxalate group $\left(\mathrm{C}_{2} \mathrm{O}_{4}\right)$, and a methane sulfonate group $\left(\mathrm{CH}_{3} \mathrm{SO}_{5}\right)$. A polishing accelerator may not be contained in the slurry composition. The ceramic particles may be contained in an amount of about 0.1 to 15 parts by weight based on 100 parts by weight of the dispersion medium.

According to example embodiments of the inventive concepts, a polishing apparatus for a chemical mechanical polishing (CMP) process includes a platen including a polishing pad placed thereon, a slurry port configured to dispense the slurry composition of example embodiments on the polishing pad, and at least one carrier head $\mathbf{1 4 0}$ configured to hold a substrate against the polishing pad.

According to example embodiments of the inventive concepts, a method of manufacturing a slurry composition for a CMP process includes preparing a first mixture by mixing ceramic particles with a modifier, heating the first mixture to obtain modified ceramic particles, and separating the ceramic particles from the modifier and dispersing the ceramic particles in a dispersion medium to obtain the slurry composition. The modifier includes at least one of nitric acid, sulfuric acid, carbonic acid, oxalic acid, and methanesulfonic acid.

The ceramic particles may have an average particle diameter of about 1 nm to about 150 nm .

The method may further include controlling a pH value of the slurry composition, and the pH value of the slurry composition may be in a range of 1 to 9 . Controlling the pH value of the slurry composition may include adding a pH control agent. The first mixture may be heated to a temperature of about $60^{\circ} \mathrm{C}$. to about $150^{\circ} \mathrm{C}$.

The ceramic particles may include at least one of ceria, silica, alumina, and titania.

The method may exclude adding a polishing accelerator or adding an oxidizer.

According to example embodiments of the inventive concepts, a method of polishing a substrate by a CMP process includes positioning the substrate on a polishing pad, supplying a slurry composition between the polishing pad and the substrate, and polishing the substrate with the polishing pad under a constant pressure. The slurry composition includes ceria particles and a dispersion medium. The ceria particles have $\mathrm{NO}_{x}$ functional groups bonded to surfaces thereof. The ceria particles are included in an amount of about 0.1 parts by weight to about 15 parts by weight based on 100 parts by weight of the dispersion medium.

The ceria particles may have an average particle diameter of about 1 nm to about 150 nm , for example, an average particle diameter of about 1 nm to about 80 nm .

When the slurry composition for the CMP process has a pH value of about 7.0 and the constant pressure is about 4 psi, a silicon oxide layer on the substrate may be polished at a polishing rate of about $3000 \AA / \mathrm{min}$ to about $6000 \AA / \mathrm{min}$.

When the slurry composition for the CMP process has a pH value of about 2.0 and the constant pressure is about 4 psi, a silicon oxide layer on the substrate may be polished at a polishing rate of about $400 \AA / \mathrm{min}$ to about $1000 \AA / \mathrm{min}$.

When the slurry composition for the CMP process has a pH value of about 2.0 and the constant pressure is about 4 psi, a tungsten layer or a copper layer on the substrate may be polished at a polishing rate of about $400 \AA / \mathrm{min}$ to about $1000 \AA / \mathrm{min}$.

When the slurry composition for the CMP process has a pH value of about 2.0 and the constant pressure is about 4 psi, a silicon nitride layer on the substrate may be polished at a polishing rate of about $50 \AA / \mathrm{min}$ to about $400 \AA / \mathrm{min}$.

According to example embodiments of the inventive concepts, a method of manufacturing a semiconductor device includes forming a first material layer having a recess portion on a semiconductor substrate, forming a second material layer within the recess portion and on an entire surface of the first material layer, and polishing the second material layer by a chemical mechanical polishing process (CMP) process such that the second material layer is defined within the recess portion. The second material layer includes a material different from a material of the first material layer. Polishing the second material layer by the CMP process includes supplying a slurry composition between a polishing pad and the semiconductor substrate, and polishing the semiconductor substrate with the polishing pad under a constant pressure. The slurry composition includes ceramic particles, a pH control agent, and a dispersion medium. The ceramic particles have a surface-modifying functional group bonded to surfaces thereof. The surface-modifying functional group includes at least one of a nitrate group $\left(\mathrm{NO}_{3}\right)$, a carbonate group $\left(\mathrm{CO}_{3}\right)$, a sulfate group $\left(\mathrm{SO}_{4}\right)$, an oxalate group $\left(\mathrm{C}_{2} \mathrm{O}_{6}\right)$, and a methane sulfonate group $\left(\mathrm{CH}_{3} \mathrm{SO}_{3}\right)$.

The ceramic particles may have an average particle diameter of about 1 nm to about 150 nm . The slurry composition may not include a polishing accelerator. Also, a pH value of the slurry composition for the CMP process may range from 1 to 9 . The second material layer may be a metal layer, and a pH value of the slurry composition for the CMP process may range from 1 to 4 .

## BRIEF DESCRIPTION OF THE DRAWINGS

Example embodiments of the inventive concepts will be more clearly understood from the following detailed description taken in conjunction with the accompanying drawings in which:

FIG. 1 is a conceptual perspective view of a polishing apparatus capable of a chemical mechanical polishing (CMP) process;

FIG. 2 is a schematic diagram of ceria particles having 5 surfaces including nitrate functional groups;

FIG. 3 is a graph showing results obtained by performing Fourier-transform infrared spectroscopy (FT-IR) analysis on an example prepared by modifying surfaces of ceria particles with nitrate groups and an example prepared without 10 modifying surfaces of ceria particles;

FIG. 4 is a graph showing results obtained by analyzing isoelectric point (IEP) characteristics before and after surfaces of ceria particles are modified by using a nitrate functional group;

FIG. 5 is a flowchart of a method of manufacturing a slurry composition for the CMP process according to example embodiments of the inventive concepts;

FIG. 6 is a flowchart of a polishing method according to example embodiments of the inventive concepts; and

FIGS. 7A to 7M are side cross-sectional views of a method of manufacturing a semiconductor device according to example embodiments of the inventive concepts.

## DETAILED DESCRIPTION

As used herein, the term "and/or" includes any and all combinations of one or more of the associated listed items. Expressions such as "at least one of," when preceding a list of elements, modify the entire list of elements and do not modify the individual elements of the list.

Example embodiments of the inventive concepts will now be described more fully hereinafter with reference to the accompanying drawings, in which example embodiments of the inventive concepts are shown. The inventive concepts may, however, be embodied in different forms and should not be construed as limited to the embodiments set forth herein. Rather, these embodiments are provided so that this disclosure is thorough and complete and fully conveys the scope of example embodiments of the inventive concepts to one skilled in the art. Like numbers refer to like elements throughout. In the drawings, the thicknesses of layers and regions are exaggerated for clarity. Accordingly, example embodiments of the inventive concepts are not limited by relative sizes or intervals in the appended drawings.

It will be understood that, although the terms first, second, etc. may be used herein to describe various elements, components, regions, layers and/or sections, these elements, components, regions, layers and/or sections should not be limited by these terms. Thus, a first element, component, region, layer or section discussed below could be termed a second element, component, region, layer or section without departing from the teachings of the inventive concepts.

The terminology used herein is for the purpose of describing particular embodiments only and is not intended to be 55 limiting of the inventive concepts. As used herein, the singular forms "a", "an" and "the" are intended to include the plural forms as well, unless the context clearly indicates otherwise. It will be further understood that the terms "comprises" and/or "comprising," when used in this specification, specify the presence of stated features, integers, steps, operations, elements, and/or components, but do not preclude the presence or addition of one or more other features, integers, steps, operations, elements, components, and/or groups thereof.

Unless otherwise defined, all terms (including technical and scientific terms) used herein have the same meaning as commonly understood by one of ordinary skill in the art to

which these inventive concepts belong. It will be further understood that terms, such as those defined in commonly used dictionaries, should be interpreted as having a meaning that is consistent with their meaning in the context of the relevant art and this specification and will not be interpreted in an idealized or overly formal sense unless explicitly so defined herein.

When some example embodiments may be embodied otherwise, respective process steps described herein may be performed otherwise. For example, two process steps described in a sequential order may be performed substantially the same time or in reverse order.

Variations from the shapes of the illustrations as a result, for example, of manufacturing techniques and/or tolerances, are to be expected. Thus, example embodiments of the inventive concepts should not be construed as limited to the particular shapes of regions illustrated herein but are to include deviations in shapes that result, for example, from manufacturing. As used herein, the term "and/or" includes any and all combinations of one or more of the associated listed items. When a term "substrate" is used herein, it should be understood as either the substrate itself or both the substrate and a stack structure including a given or predetermined layer or film formed on the substrate. Also, when an expression "surface of the substrate" is used herein, it should be understood as either as an exposed surface of the substrate itself or an outer surface of a given or predetermined layer or film formed on the substrate.

It will be understood that when an element is referred to as being "connected" or "coupled" to another element, it can be directly connected or coupled to the other element or intervening elements may be present. In contrast, when an element is referred to as being "directly connected" or "directly coupled" to another element, there are no intervening elements present. Other words used to describe the relationship between elements or layers should be interpreted in a like fashion (e.g., "between" versus "directly between," "adjacent" versus "directly adjacent," "on" versus "directly on"). As used herein the term "and/or" includes any and all combinations of one or more of the associated listed items.

Spatially relative terms, such as "beneath," "below," "lower," "above," "upper" and the like, may be used herein for ease of description to describe one element or feature's relationship to another element(s) or feature(s) as illustrated in the figures. It will be understood that the spatially relative terms are intended to encompass different orientations of the device in use or operation in addition to the orientation depicted in the figures. For example, if the device in the figures is turned over, elements described as "below" or "beneath" other elements or features would then be oriented "above" the other elements or features. Thus, the term "below" can encompass both an orientation of above and below. The device may be otherwise oriented (rotated 90 degrees or at other orientations) and the spatially relative descriptors used herein interpreted accordingly.

The terminology used herein is for the purpose of describing particular embodiments only and is not intended to be limiting of example embodiments. As used herein, the singular forms "a," "an" and "the" are intended to include the plural forms as well, unless the context clearly indicates otherwise. It will be further understood that the terms "comprises", "comprising", "includes" and/or "including," if used herein, specify the presence of stated features, integers, steps, operations, elements and/or components, but do not preclude the presence or addition of one or more other features, integers, steps, operations, elements, components
and/or groups thereof. Expressions such as "at least one of," when preceding a list of elements, modify the entire list of elements and do not modify the individual elements of the list.

Example embodiments are described herein with reference to cross-sectional illustrations that are schematic illustrations of idealized embodiments (and intermediate structures) of example embodiments. As such, variations from the shapes of the illustrations as a result, for example, of manufacturing techniques and/or tolerances, are to be expected. Thus, example embodiments should not be construed as limited to the particular shapes of regions illustrated herein but are to include deviations in shapes that result, for example, from manufacturing. For example, an 15 etched region or an implanted region illustrated as a rectangle may have rounded or curved features. Thus, the regions illustrated in the figures are schematic in nature and their shapes are not intended to illustrate the actual shape of a region of a device and are not intended to limit the scope of example embodiments.

FIG. 1 is a conceptual perspective view of a polishing apparatus $\mathbf{1 0 0}$ capable of a chemical mechanical polishing (CMP) method.

Referring to FIG. 1, the polishing apparatus 100 may 25 include a platen $\mathbf{1 2 0}$ having a rotating disc shape on which a polishing pad $\mathbf{1 1 0}$ is placed. The platen $\mathbf{1 2 0}$ may be capable of rotating about an axis $\mathbf{1 2 5}$. For example, a motor $\mathbf{1 2 1}$ may turn a driving axis $\mathbf{1 2 4}$ to rotate the platen $\mathbf{1 2 0}$. The polishing pad $\mathbf{1 1 0}$ may be a polishing pad having at least two layers including an outer polishing layer $\mathbf{1 1 2}$ and a backing layer $\mathbf{1 1 4}$ that is more flexible than the outer polishing layer $\mathbf{1 1 2}$.

The polishing apparatus $\mathbf{1 0 0}$ may include a slurry port $\mathbf{1 3 0}$ configured to dispense a polishing agent $\mathbf{1 3 2}$ (e.g., slurry) toward the polishing pad $\mathbf{1 1 0}$. The polishing apparatus $\mathbf{1 0 0}$ may include a polishing pad conditioner $\mathbf{1 6 0}$ configured to condition the polishing pad $\mathbf{1 1 0}$ so that the polishing pad $\mathbf{1 1 0}$ may be maintained in a consistent polishing state.

The polishing apparatus $\mathbf{1 0 0}$ may include at least one carrier head $\mathbf{1 4 0}$. The carrier head $\mathbf{1 4 0}$ may be configured to hold a substrate $\mathbf{1 0}$ against the polishing pad $\mathbf{1 1 0}$. The carrier head $\mathbf{1 4 0}$ may independently control polishing parameters (e.g., pressure) associated with each substrate.

In particular, the carrier head $\mathbf{1 4 0}$ may include a retaining ring $\mathbf{1 4 3}$ to hold the substrate $\mathbf{1 0}$ under a flexible membrane. The carrier head $\mathbf{1 4 0}$ may include a plurality of pressurizable chambers, which may be defined by the flexible membrane and controlled independently. The plurality of pressurizable chambers may independently apply controllable pressures to associated zones of the flexible membrane and the substrate 10.

The carrier head $\mathbf{1 4 0}$ may hang from a support structure 150 (e.g., a carousel or a track) and is connected to a carrier head rotational motor $\mathbf{1 5 4}$ by a driving axis $\mathbf{1 5 2}$, and the carrier head $\mathbf{1 4 0}$ may rotate about a central axis $\mathbf{1 5 5}$. Optionally, the carrier head $\mathbf{1 4 0}$ may oscillate in a lateral direction, for example, on a slider on the carousel $\mathbf{1 5 0}$ or the track or oscillate due to rotary oscillation of the carousel 150. During an operation, the platen $\mathbf{1 2 0}$ may rotate about a central axis $\mathbf{1 2 5}$ thereof, and the carrier head $\mathbf{1 4 0}$ may rotate the central axis $\mathbf{1 5 5}$ thereof and be translated across a top surface of the polishing pad $\mathbf{1 1 0}$ in a lateral direction.

Although only one carrier head $\mathbf{1 4 0}$ is illustrated in FIG. 1, at least two carrier heads for maintaining additional substrates may be provided to efficiently use a surface area of the polishing pad $\mathbf{1 1 0}$.

The polishing apparatus $\mathbf{1 0 0}$ may also include a control system configured to control rotation of the platen $\mathbf{1 2 0}$. The

## 7

control system may include a controller 190 (e.g., a generaluse programmable digital computer), an output device 192 (e.g., a monitor), and an input device 194 (e.g., a keyboard).

Although FIG. 1 illustrates an example in which the control system is connected only to the motor 121, the control system may be also connected to the carrier head 140 and control a pressure or rotation speed of the carrier head 140. Furthermore, the control system may be connected to the slurry port 130 and control the supplying of slurry.

Example embodiments of the inventive concepts provide a slurry composition for a CMP process, which may be used for the polishing apparatus 100.

The slurry composition for the CMP process may include ceramic particles having surfaces to which a surface-modifying functional group is bonded, and a dispersion medium.

FIG. 2 is a schematic diagram of ceramic particles 20 having surfaces with surface-modifying functional groups.

Referring to FIG. 2, the ceramic particles 20 may have irregular shapes. In this case, a size (or particle diameter) of the ceramic particles 20 may be defined as a maximum value $I$, between two arbitrary points on the surface of the ceramic particle 20.

The ceramic particles 20 may include an oxide, a nitride, or an oxynitride of a metal or a semimetal, but a material included in the ceramic particles 20 is not specifically limited. In particular, the metal or semimetal may include at least one selected from the group consisting of silicon ( Si ), aluminum (Al), cerium (Ce), and titanium (Ti). In particular, the ceramic particles 20 may be ceria particles.

The ceramic particles 20 may have an average particle diameter of about 1 nm to about 150 nm . Alternatively, the ceramic particles 20 may have an average particle diameter of about 1 nm to about 100 nm . Alternatively, the ceramic particles 20 may have an average particle diameter of about 1 nm to about 80 nm . Alternatively, the ceramic particles 20 may have an average particle diameter of about 1 nm to about 60 nm . Alternatively, the ceramic particles 20 may have an average particle diameter of about 5 nm to about 100 nm . Alternatively, the ceramic particles 20 may have an average particle diameter of about 20 nm to about 80 nm .

The surface-modifying functional group ( -R ) may be bonded to the surfaces of the ceramic particles 20. The surface-modifying functional group ( -R ) may include at least one selected from the group consisting of a nitrate group $\left(\mathrm{NO}_{3}\right)$, a carbonate group $\left(\mathrm{CO}_{3}\right)$, a sulfate group $\left(\mathrm{SO}_{4}\right)$, an oxalate group $\left(\mathrm{C}_{2} \mathrm{O}_{4}\right)$, and a methane sulfonate group $\left(\mathrm{CH}_{3} \mathrm{SO}_{3}\right)$. Even if the surface-modifying functional groups ( -R ) are bonded to the surfaces of the ceramic particles 20, hydroxyl groups ( -OH ) may be further bonded to the surfaces of the ceramic particles depending on the ambient environment.

Performing the analysis method (e.g., Fourier-transform infrared spectroscopy (FT-IR)) may confirm whether the surface-modifying functional groups ( -R ) are bonded to the surfaces of the ceramic particles 20. For example, when nitrate groups $\mathrm{NO}_{3}$ are bonded to the surfaces of the ceramic particles 20, a peak in an FT-IR spectrum may be at a position ranging from about $1250 \mathrm{~cm}-1$ to about $1400 \mathrm{~cm}-1$ or at a position ranging from about $1500 \mathrm{~cm}-1$ to about 1700 $\mathrm{cm}-1$ in an FT-IR spectrum.

FIG. 3 is a graph showing results obtained by performing FT-IR analysis on an example prepared by modifying surfaces of ceria particles with nitrate groups and an example prepared without modifying surfaces of ceria particles.

Referring to FIG. 3, a peak was in the range of about 1250 $\mathrm{cm}-1$ to about $1400 \mathrm{~cm}-1$.

The nitrate group may be derived from, for example, nitric acid. The carbonate group may be derived from, for example, carbonic acid. The sulfate group may be derived from, for example, sulfuric acid. The oxalate group may be derived from, for example, oxalic acid. The methanesulfonate group may be derived from, for example, methanesulfonic acid. However, example embodiments of the inventive concepts are not limited thereto.

The ceramic particles are generally terminated with hydroxyl groups ( -OH ) before the surfaces of the ceramic particles are modified. When the hydroxyl groups are replaced by the above-described surface-modifying functional groups, isoelectric point (IEP) characteristics may be changed. More specifically, when a zeta potential curve with regard to a pH value is obtained via experiments, a zeta potential curve obtained after the surfaces of the ceramic particles are modified may be different from a zeta potential curve obtained before the surfaces of the ceramic particles are modified. That is, due to a modification process of replacing the hydroxyl groups with the surface-modifying functional groups, a pH range within which a zeta potential value of a zeta potential curve or an electric sonic amplitude (ESA) value is larger than 0 may be extended up to a relatively high pH value. As a result, a zeta potential value of the ceramic particles having the modified surfaces may be larger than 0 in at least a pH range of 0 to 9.5 .

FIG. 4 is a graph showing results obtained by analyzing IEP characteristics before and after surfaces of ceria particles were modified by using nitrate functional groups.

Referring to FIG. 4, a pH range within which a zeta potential value was larger than 0 was about 8.8 or less before the surfaces of the ceramic particles were modified. However, after the surfaces of the ceramic particles were modified with the nitrate groups, a pH range within which the zeta potential value is larger than 0 may be extended to about 10.5 or less. In particular, after the surfaces of the ceria particles are modified, the ceramic particles may have an ESA of more than about $0.2 \mathrm{~mPa} \cdot \mathrm{m} / \mathrm{V}$ while a pH value is at least 7 to 9 .

The slurry composition for the CMP process may further include a dispersion medium for dispersing the ceramic particles.

The dispersion medium may be an arbitrary liquid capable of substantially uniformly dispersing the ceramic particles, but is not specifically limited. The dispersion medium may be an aqueous solvent or an organic solvent. More specifically, the dispersion medium may be an aqueous solvent, e.g., water, deionized water (DIW), and ultrapure water. Alternatively, the dispersion medium may be an organic solvent, e.g., aliphatic alcohols having 1 to 15 carbon atoms and ethers having 2 to 20 carbon atoms.

The slurry composition for the CMP process may contain about 0.1 to 15 parts by weight of the ceramic particles based on 100 parts by weight of the dispersion medium. Alternatively, the slurry composition may contain about 0.5 to 10 parts by weight of the ceramic particles based on 100 parts by weight of the dispersion medium. Alternatively, the slurry composition may contain about 1 to 5 parts by weight based on 100 parts by weight of the dispersion medium.

The slurry composition for the CMP process may further include a pH control agent to control a pH value of the slurry composition for the CMP process. Also, the slurry composition for the CMP process may have a pH value of about 1 to about 9 .

The pH control agent may be an acidic solution, e.g., sulphuric acid, phosphoric acid, hydrochloric acid, nitric acid, carboxylic acid, maleic acid, malonic acid, citric acid,

## 9

oxalic acid, and tartaric acid, and/or an alkali solution, e.g., calcium hydroxide, potassium hydroxide, ammonium hydroxide, sodium hydroxide, magnesium hydroxide, triethylamine, tetra methyl ammonium hydroxide (TMAH), and ammonia, but is not limited thereto. The pH control agent may be contained in the slurry composition at such a content that a pH value of the slurry composition ranges from 1 to 9 , but the pH control agent is not specifically limited.

The ceramic particles may have a smaller average particle diameter than an average particle diameter of ceramic particles used for a slurry composition of the related art. More specifically, the ceramic particles may have an average particle diameter about $30 \%$ to about $50 \%$ smaller than an average particle diameter of the ceramic particles of the related art. When a CMP process is performed by using ceramic particles having a relatively small average particle diameter, a polishing rate may be reduced under the same polishing conditions. Although a method of adding a polishing accelerator is known to compensate for the reduced polishing rate, the polishing accelerator may degrade dispersion stability of slurry particles and need to be changed according to the material of a layer to be polished. Thus, the polishing accelerator may not be a desirable solution for accelerating the reduced polishing rate.

However, surface-modifying functional groups were bonded to surfaces of ceramic particles according to example embodiments of the inventive concepts, and it was revealed that a polishing rate increases due to a chemical action of the surface-modifying functional groups. Thus, by controlling a concentration of the surface-modifying functional groups bonded to the surfaces of the ceramic particles, the same polishing rate may be ensured by using ceramic particles having a smaller average particle diameter without using a polishing accelerator.

A common polishing accelerator for the CMP process may include an anionic oligomer, an anionic polymer, a hydroxyl acid, an amino acid, or salts of the hydroxyl acids or the amino acids. For example, the anionic oligomer and the anionic polymer may include at least one of poly(acrylic acid), poly(methacrylic acid), copolymeric acids thereof, or salts thereof. Also, the hydroxyl acid may include at least one of hydroxybenzoic acid and ascorbic acid. Also, nonlimiting examples of the amino acid may include picolinic acid, serine, proline, arginine, asparagine, aspartic acid, cysteine, glutamine, glutamic acid, glycine, histidine, lysine, phenylalanine, tyrosine, valine, tryptophan, betaine, pyroglutamic acid, amino butyric acid, pyridine carboxylic acid, polyethyleneglycol amino ether acetic acid, and isoleucine.

Additional examples of the polishing accelerator may include quinone-based compounds, e.g., 3-hydroxy-4-methyl-phenol anion, 3-hydroxy-4-hydroxymethyl-phenol anion, 4-methyl-benzene-1,3-diol, kojic acid, maltol propionate, and maltol isobutyrate. Non-limiting examples of the quinone-based compound may include at least one selected from the group consisting of dienone, diol, and dienol anions including alkylbenzene diols and hydroxyl and alkyl groups, dienone, diol, and dienol anions including phenol anions and alkyl groups linked to oxo groups, and dienone, diol, and dienol anions including hydroxyalkyl and benzene rings.

Specifically, non-limiting examples of the quinone-based compound may further include at least one selected from the group consisting of 4-alkyl-benzene-1,3-diol, hydroxy-4-alkyl-cyclohexa-2,5-dienone, 6-alkyl-3-oxo-cyclohexa-1,4dienol anion, 3-hydroxy-6-alkyl-cyclohexa-2,4-dienone, 4-alkyl-3-oxo-cyclohexa-1,5-dienol anion, 3-hydroxy-4-alkyl-phenol anion, 5-hydroxy-2-alkyl-phenol anion, 3-hy-droxy-4-alkyl-phenol anion, 5-hydroxy-2-hydroxyalkyl-
phenol anion, 3-hydroxy-4-hydroxyalkyl-phenol anion, 3-hydroxy-4-hydroxyalkyl-cyclohexa-2,5-dienone, 6-hy-droxyalkyl-3-oxo-cyclohexa-1,4-dienol anion, 3-hydroxy-6-hydroxyalkyl-cyclohexa-2,4-dienone, 4-hydroxyalkyl-3-oxo-cyclohexa-1,5-dienol anion, or 4-hydroxyalkyl-benzene-1,3-diol.

Other additional examples of the polishing accelerator may include ammonium hydrogen phosphate, ammonium dihydrogen phosphate, bis(2-ethylhexyl)phosphate, 2-aminoethyl dihydrogen phosphate, 4-chlorobenzenediazonium hexafluorophosphate, nitrobenzenediazonium hexafluorophosphate, ammonium hexafluorophosphate, bis (2,4-dichlorophenyl) chlorophosphate, bis(2-ethylhexyl) hydrogenphosphate, bis(2-ethylhexyl)phosphate, calcium fluorophosphate, diethyl chlorophosphate, diethyl chlorothiophosphate, potassium hexafluorophosphate, pyrophosphoric acid, tetributylammonium hexafluorophosphate, and tetraethylammonium hexafluorophosphate.

The slurry composition for the CMP process according to 20 example embodiments may not include the above-described polishing accelerator.

The slurry composition for the CMP process, which is typically used to polish a metal material layer, may include an oxidizer. Non-limiting examples of the oxidizer may include organic peroxides (e.g., hydrogen peroxide $\left(\mathrm{H}_{2} \mathrm{O}_{2}\right)$ ), peracetic acid, perbenzoic acid, and tert-butyl hydroperoxide; permanganate compounds (e.g., potassium permanganate); dichromate compounds (e.g., potassium dichromate); halogen acid compounds (e.g., potassium iodate); nitrate compounds (e.g., nitric acid and/or iron nitrate); perhalogen acid compounds (e.g., perchloric acid); persulfates (e.g., sodium persulfate, potassium persulfate, and ammonium persulfate); percarbonates (e.g., sodium percarbonate and potassium percarbonate); carbamide peroxide; and heteropoly acid.

It was discovered that a metal could be polished at a sufficient rate by using a slurry composition for a CMP process according to example embodiments of the inventive concepts without using an oxidizer.

Thus, a slurry composition for a CMP process according to some example embodiments may not include the abovedescribed oxidizer.
