Repository: VANDRANKI/Agentic_Workflow

# Agentic Workflow

Automation with AI Agents for JSON data extraction and processing.

File: Input_Md's&Images/Ceria_Related_Patents/kim_y4j9ix/kim_y4j9ix.md (part 2 of 2)
(12) United States Patent Kim et al.
The slurry composition for the CMP process may further include a dispersant to ensure dispersion stability of ceramic particles. The dispersant may include a nonionic polymer or a cationic organic compound. For example, the dispersant may include at least one selected from the group consisting of ethylene oxide, ethylene glycol, glycol disteante, glycol monostearate, glycol ethers, alkyl amine-containing alcohols, sorbitol-containing compounds, vinyl pyrrolidone, celluloses, and ethoxylate-based compounds. Specifically, the dispersant may include at least one selected from the group consisting of diethylene glycol hexadecyl ether, decaethylene glycol hexadecyl ether, diethylene glycol octadecyl ether, eicosaethylene glycol octadecyl ether, diethylene glycol oleyl ether, decaethylene glycol oleyl ether, decaethylene glycol octadecyl ether, nonylphenol polyethylene glycol ether, ethylenediamine tetrakis(ethoxylate-block-propoxylate) tetrol, ethylenediamine tetrakis(propoxylate-blockethoxylate) tetrol, polyethylene-block-poly(ethylene glycol), polyoxyethylene isooctylphenyl ether, polyoxyethylene octylphenyl ether, polyoxyethylene tridecyl ether, polyoxyethylene sorbitan tetraoleate, polyoxyethylene sorbitol hexaoleate, polyethylene glycol sorbitan monolaurate, polyoxyethylenesorbitan monolaurate, sorbitan monopalmitate, FS-300 nonionic fluorosurfactant, FSN nonionic fluorosurfactant, FSO nonionic ethoxylated fluoro

# US 10,047,248 B2 

## II

surfactant, vinyl pyrrolidone, celluloses, 2,4,7,9-Tetram-ethyl-5-decyne-4,7-diol ethoxylate, 8-methyl-1-nonanol propoxylate-block-ethoxylate, allyl alcohol 1,2-butoxylate-block-ethoxylate, polyoxyethylene branched nonylcyclohexyl ether, or polyoxyethylene isooctylcyclohexyl ether. For example, the dispersant may be mixed in an amount of about $0.1 \%$ by weight to about $1 \%$ by weight based on a total weight of the slurry composition for the CMP process.

The slurry composition for the CMP process may further include a surfactant as needed. The surfactant may be any one of a nonionic surfactant, a cationic surfactant, an anionic surfactant, and an amphoteric surfactant.

The nonionic surfactant may be polyoxyethylene alkylethers (e.g., polyoxyethylene laurylether and polyoxyethylene stearylether); polyoxyethylene alkylphenylethers (e.g., polyoxyethylene octylphenylether and polyoxyethylene nonyl phenylether); sorbitan monolaurate, sorbitan higher fatty acid esters (e.g., sorbitan monostearate and sorbitan trioleate); polyoxyethylene sorbitan higher fatty acid esters (e.g., polyoxyethylene sorbitan monolaurate); polyoxyethylene higher fatty acid esters (e.g., polyoxyethylene monolaurate and polyoxyethylene monostearate); glycerine higher fatty acid esters (e.g., oleic acid monoglyceride and stearic acid monoglyceride); polyoxyalkylenes (e.g., polyoxyethylene, polyoxypropylene, and polyoxybutylene), and block copolymers thereof.

The cationic surfactant may be alkyl trimethyl ammonium chloride, dialkyl dimethyl ammonium chloride, benzalkonium chloride, or alkyl dimethyl ammonium ethosulfate.

The anionic surfactant may be carboxylic acid salts (e.g., lauric acid sodium, oleic acid sodium, N -acyl-N-methylglycine sodium salt, and polyoxyethylene laurylether carboxylic acid sodium), sulfonates (e.g., dodecylbenzene sulfonic acid sodium), sulfonic acids (e.g., dialkyl sulfosuccinate ester salt and dimethyl-5-sulfoisophthalate sodium), sulfate ester salts (e.g., sodium lauryl sulphate (SLS), sodium lauryl polyoxyethylene ether sulphate, and polyoxyethylene nonylphenyl ether sodium sulfate), and phosphate ester salts (e.g., polyoxyethylene lauryl sodium phosphate and polyoxyethylene nonylphenyl ether sodium phosphate).

The amphoteric surfactant may be a carboxybetaine surfactant, aminocarboxylic acid, imedazolinium betaine, lecithin, or alkylamineoxide.

The surfactant may be mixed in an amount of about $0.001 \%$ by weight to about $0.5 \%$ by weight based on a total weight of the slurry composition for the CMP process.

The slurry composition for the CMP process may further include a polishing inhibitor as needed.

Non-limiting examples of the polishing inhibitor may be a nitrogen-containing compound (e.g., amine) and a low-molecular-weight heterocyclic compound (e.g., benzotriazole, 1,2,3-triazole, and 1,2,4-triazole) containing a nitrogen.

The polishing inhibitor may be mixed in an amount of about $0.1 \%$ by weight to about $1 \%$ by weight based on a total weight of the slurry composition for the CMP process.

The slurry composition for the CMP process may further include a levelling agent for reducing irregularities of a polished surface as needed.

Non-limiting examples of the leveling agent may include ammonium chloride, ammonium lauryl sulfate (ALS), polyethyleneglycol, polyoxyethylene alkyl ether sulfate (AES) triethylamine, polyvinylpyrrolidone (PVP), and polyacrolein.

The leveling agent may be mixed in an amount of about $0.1 \%$ by weight to about $1 \%$ by weight based on a total weight of the slurry composition for the CMP process.

A polishing rate of the slurry composition for the CMP process may be affected by a material included in the slurry composition, a kind of a material layer to be polished, pH and a pressure applied to a head during a polishing process, etc.

In some example embodiments, when a silicon oxide ( $\mathrm{SiO}_{2}$ ) layer is polished by using the slurry composition for the CMP process according to example embodiments while applying a pressure of about 4 psi at a pH value of about 7.0 , a polishing rate of about $3000 \AA / \mathrm{min}$ to about $6000 \AA / \mathrm{min}$ may be obtained.

In some example embodiments, when a silicon oxide layer is polished by using the slurry composition for the CMP process according to example embodiments while applying a pressure of about 4 psi at a pH value of about 2.0 , a polishing rate of about $400 \AA / \mathrm{min}$ to about $1000 \AA / \mathrm{min}$ may be obtained.

In some example embodiments, when a tungsten (W) layer or a copper $(\mathrm{Cu})$ layer is polished by using the slurry composition for the CMP process according to example embodiments while applying a pressure of about 4 psi at a pH value of about 2.0 , a polishing rate of about $400 \AA / \mathrm{min}$ to about $1000 \AA / \mathrm{min}$ may be obtained.

In some example embodiments, when a silicon nitride ( $\mathrm{SiNX}$ ) layer is polished by using the slurry composition for the CMP process according to example embodiments while applying a pressure of about 4 psi at a pH value of about 2.0 , a polishing rate of about $50 \AA / \mathrm{min}$ to about $400 \AA / \mathrm{min}$ may be obtained.

Hereinafter, a method of manufacturing the slurry composition for the CMP process will be described.

FIG. 5 is a flowchart of a method of manufacturing a slurry composition for a CMP process, according to example 5 embodiments of the inventive concepts.

Referring to FIG. 5, a first mixture may be prepared by mixing ceramic particles with a modifier (S100).

The modifier may be a chemical agent capable of modifying surfaces of the ceramic particles. The modifier may include at least one selected from the group consisting of nitric acid, sulfuric acid, carbonic acid, oxalic acid, and methanesulfonic acid. Each of the nitric acid, the sulfuric acid, the carbonic acid, the oxalic acid, and the methanesulfonic acid may have a concentration appropriate for modifying the ceramic particles without any particular limitation. In particular, the modifier may be nitric acid.

The ceramic particles may include at least one selected from the group consisting of ceria, silica, alumina, and titania and have an average particle diameter of about 1 nm to about 150 nm . Because the concept of a particle diameter is described above with reference to FIG. 2, additional descriptions thereof are omitted here. In particular, the ceramic particles may be ceria.

The ceria particles may be obtained by wet oxidizing cerium hydroxide, which is obtained by mixing a cerium salt solution with an alkali solution, and precipitating the oxidized cerium hydroxide.

Thereafter, the first mixture may be heated to obtain modified ceramic particles (S200). The heating of the first mixture may be performed at a temperature of about $60^{\circ} \mathrm{C}$. to about $150^{\circ} \mathrm{C}$. Also, the heating of the first mixture may be performed for about 10 minutes to about 8 hours. Furthermore, the first mixture may be stirred during the heating of the first mixture.

Next, the ceramic particles having the modified surfaces may be separated from the modifier and dispersed in a dispersion medium to obtain a slurry composition (S300).

A method of separating the ceramic particles from the modifier may be performed by using, for example, a vacuum filtration process, but is not limited thereto.

The ceramic particles may be mixed in an amount of about 0.1 to 15 parts by weight based on 100 parts by weight of the dispersion medium. Alternatively, the ceramic particles may be mixed in an amount of about 0.5 to 10 parts by weight based on 100 parts by weight of dispersion medium 100. Alternatively, the ceramic particles may be mixed in an amount of about 1 to 5 parts by weight based on 100 parts by weight of the dispersion medium.

The dispersion medium may be an arbitrary liquid capable of substantially uniformly dispersing the ceramic particles, but is not specifically limited. The dispersion medium may be an aqueous solvent or an organic solvent. More specifically, the dispersion medium may be an aqueous solvent, e.g., water, DIW, or ultrapure water. Alternatively, the dispersion medium may be an organic solvent, e.g., aliphatic alcohols having 1 to 15 carbon atoms and ethers having 2 to 20 carbon atoms.

Optionally, the method of manufacturing the slurry composition for the CMP process may further include controlling a pH value of the slurry composition (S400).

To control a pH value of the slurry composition, the pH control agent may be added to the slurry composition. The pH control agent may be an acidic solution, e.g., sulphuric acid, phosphoric acid, hydrochloric acid, nitric acid, carboxylic acid, maleic acid, malonic acid, citric acid, oxalic acid, and tartaric acid, and/or an alkali solution, e.g., calcium hydroxide, potassium hydroxide, ammonium hydroxide, sodium hydroxide, magnesium hydroxide, triethylamine, TMAH, and ammonia, but is not limited thereto.

The pH control agent may be added such that a pH value of the slurry composition ranges from 1 to 9 .

Hereinafter, a polishing method using a slurry composition for the CMP process according to example embodiments of the inventive concepts will be described.

FIG. 6 is a flowchart of a polishing method according to example embodiments of the inventive concepts.

Referring to FIGS. 1 and 6, a substrate $\mathbf{1 0}$ may be located on a polishing pad 110 (P100). The substrate $\mathbf{1 0}$ may be a semiconductor wafer or a transmissive substrate, e.g., a glass substrate or a quartz substrate.

The substrate $\mathbf{1 0}$ may be located between the polishing pad 110 and the carrier head 140. The carrier head $\mathbf{1 4 0}$ may serve to apply pressure to the substrate $\mathbf{1 0}$ and control motion of the substrate 10 .

In this case, a surface of the substrate $\mathbf{1 0}$ on which a material layer to be polished is located may face toward the polishing pad 110 .

Thereafter, a slurry composition for a CMP process (refer to 132 in FIG. 1) may be supplied between the polishing pad 110 and the substrate 10 (P200).

The slurry composition for the CMP process may be the above-described slurry composition.

Thereafter, the substrate may be polished by the polishing pad 110 (P300).

In particular, frictional force between the polishing pad 110 and the substrate $\mathbf{1 0}$ may be generated to an appropriate level by applying pressure to the substrate $\mathbf{1 0}$ by using the carrier head 140. For example, the frictional force may be generated by applying a pressure of about 1 psi to about 10 psi or a pressure of about 2 psi to about 6 psi to the substrate 10.

To polish the substrate $\mathbf{1 0}$ with the polishing pad $\mathbf{1 1 0}$, not only the carrier head $\mathbf{1 4 0}$ but also the polishing pad $\mathbf{1 1 0}$ may rotate. Although FIG. 1 illustrates an example in which the
carrier head $\mathbf{1 4 0}$ and the polishing pad $\mathbf{1 1 0}$ rotate in the same direction (a counterclockwise direction), the carrier head 140 and the polishing pad 110 may rotate in opposite directions.

The slurry composition may be provided to the center of the rotating polishing pad $\mathbf{1 1 0}$ and transferred to the surface of the substrate $\mathbf{1 0}$ due to centrifugal force. In some example embodiments, the slurry composition may be supplied to an upstream side of the substrate $\mathbf{1 0}$ based on a rotary direction 10 of the polishing pad $\mathbf{1 1 0}$ and transferred to the surface of the substrate $\mathbf{1 0}$ due to rotation of the polishing pad $\mathbf{1 1 0}$.

It may be determined whether the substrate $\mathbf{1 0}$ has been polished until the substrate $\mathbf{1 0}$ is polished to a desired thickness or until a desired material layer is exposed ( $\mathrm{P} 400$ ). When a signal indicating that the substrate $\mathbf{1 0}$ is polished to the desired thickness or the desired material layer is exposed is received, it may be determined that a polishing process is completed, and the polishing process may be ended. Otherwise, it may be determined that the polishing process is not completed, and the above-described polishing processes may be repeated.

In the CMP method according to example embodiments, when a silicon oxide $\left(\mathrm{SiO}_{2}\right)$ layer is polished while applying a pressure of about 4 psi and controlling a pH value of a slurry composition for a CMP process to be 7.0 , a polishing rate of about $3000 \AA / \mathrm{min}$ to about $6000 \AA / \mathrm{min}$ may be obtained.

In the CMP method according to example embodiments, when a silicon oxide layer is polished while applying a pressure of about 4 psi and controlling a pH value of a slurry composition for a CMP process to be 2.0 , a polishing rate of about $400 \AA / \mathrm{min}$ to about $1000 \AA / \mathrm{min}$ may be obtained.

In the CMP method according to example embodiments, when a tungsten (W) layer or a copper (Cu) layer is polished while applying a pressure of about 4 psi and controlling a slurry composition for a CMP process to be 2.0 , a polishing rate of about $400 \AA / \mathrm{min}$ to about $1000 \AA / \mathrm{min}$ may be obtained.

In the CMP method according to example embodiments, when a silicon nitride ( SiN X ) layer is polished while applying a pressure of about 4 psi and controlling a slurry composition was separated from the solution, washed in water, and dried to obtain ceria particles.

An average particle diameter of the ceria particles was measured to be about 65 nm , and a broad peak was in the range of about $3000 \mathrm{~cm}-1$ to about $3500 \mathrm{~cm}-1$ via FT-IR analysis. Thus, hydroxyl groups $(-\mathrm{OH})$ were formed on surfaces of the ceria particles (refer to FIG. 3).

## Comparative Example 1

To obtain a slurry composition, some of ceria particles were taken and put into DIW to form a slurry phase. In this case, ceria particles were contained in an amount of 3 parts by weight based on 100 parts by weight of DIW. Also, a pH

value of the slurry composition was controlled to be 2.0 by using HCl and NaOH as a pH control agent.

## Comparative Example 2

A slurry composition was prepared in the same manner as in Comparative example 1 except that a pH value of the slurry composition is controlled to be 7.0 by using a pH control agent.

## Experimental Example 1

Some of the prepared ceria particles were taken and put into a 3 M nitric acid solution 3 M and heat-treated at a temperature of about $70^{\circ} \mathrm{C}$. for about 4 hours.

By performing FT-IR analysis on the ceria particles having modified surfaces, a relatively sharp peak was in the range of about $1250 \mathrm{~cm}-1$ to about $1400 \mathrm{~cm}-1$. Thus, nitrate groups were formed on the modified surfaces of the ceria particles (refer to FIG. 3).

Thereafter, the ceria particles were separated, washed in water, and put into DIW to form a slurry phase. In this case, ceria particles were contained in an amount of 3 parts by weight based on 100 parts by weight of DIW. Also, a pH value of slurry was controlled to be about 2.0 by using a pH control agent.

## Experimental Example 2

A slurry composition was prepared in the same manner as in Experimental example 1 except that a pH value of the slurry composition was controlled to be 7.0 by using a pH control agent.

A plurality of silicon substrates on which a silicon oxide ( SiO 2 ) layer was formed were prepared, and polishing experiments were respectively conducted on the silicon substrates using slurry compositions prepared according to Experimental example 1, Experimental example 2, Comparative example 1, and Comparative example 2. CETR CP-4 was used as a CMP tester, and an IC1010 polishing pad (a product of Dow) was adopted. A pressure of 4 psi was applied to the substrates, and the substrates and the polishing pad were rotated at rotation rates of 70 rpm and 69 rpm , respectively. Also, a flow rate of slurry was constantly adjusted to $100 \mathrm{ml} / \mathrm{min}$ during a polishing process.

The substrates were polished by using respective samples for 2 minutes. Variations in thicknesses of the substrates between before and after the polishing process were measured, and polishing rates were calculated and arranged in Table 1.

TABLE 1

| $\mathrm{pH}=2.0$ | Comparative <br> example 1 <br> 295 Å/min | Experimental <br> example 1 <br> 599 Å/min | $103 \%$ <br> increase |
| :--: | :--: | :--: | :--: |
| $\mathrm{pH}=7.0$ | Comparative <br> example 2 <br> 2740 Å/min | Experimental <br> example 2 <br> 3690 Å/min | $35 \%$ <br> increase |

As can be seen from Table 1, when a pH value was fixed to 2.0 and Comparative example 1 was compared with Experimental example 1, a polishing rate obtained after a surface modification process increased about $103 \%$ more than a polishing rate obtained before the surface modification process.

In addition, when a pH value was fixed to 7.0 and Comparative example 2 was compared with Experimental
example 2, a polishing rate obtained after a surface modification process increased about $35 \%$ more than a polishing rate obtained before the surface modification process.

A difference in polishing rate is dependent on whether or 5 not surfaces of ceria particles having substantially the same average particle diameter (e.g., about 65 nm ) were modified. Also, from the above-described analysis, a reduction in the polishing rate caused by the miniaturization of polishing particles could be sufficiently counteracted by the modification of the surfaces of the ceria particles.

Furthermore, to observe characteristics of material layers other than a silicon oxide layer, metal layers (e.g., a tungsten layer and a copper layer) and a silicon nitride layer were tested by using the slurry compositions according to Experimental example 1 and Comparative example 1 under the same conditions as in Table 1, and test results were arranged as shown in Table 2.

| TABLE 2 |  |  |  |
| :--: | :--: | :--: | :--: |
| 20 | Tungsten | Comparative example 1 167 Å/min | Experimental example 1 567 Å/min |
|  | Copper | Comparative example 1 140 Å/min | Experimental example 1 500 Å/min |
| 25 | SiNx | Comparative example 1 39 Å/min | Experimental example 1 80 Å/min |

From Table 2, polishing rates of both the metal layers (e.g., the tungsten and copper layers) and the silicon nitride layer were increased.

Accordingly, the slurry compositions according to example embodiments could be applied not only to the silicon oxide layer but also to the metal layers (e.g., the 35 tungsten and copper layers) and the silicon nitride layer.

In particular, when a CMP process is performed on the metal layers, the CMP process may be typically performed by adding an oxidizer (e.g., hydrogen peroxide) in an acidic atmosphere. However, as can be seen in the example in which the tungsten layer and the copper layer were polished by using the slurry composition according to Experimental example 1, the slurry composition according to example embodiments may polish the metal layer without an oxidizer at a considerably high polishing rate. Accordingly, by use of 45 a slurry composition for a CMP process according to example embodiments of the inventive concepts, an environmentally friendly manufacturing process may be enabled at a relatively low cost by reducing a used amount of oxidizer.

Because the slurry composition for the CMP process according to example embodiments includes polishing particles having a small size without dropping a polishing rate, semiconductor products may be rapidly manufactured in relatively high yield. Also, the slurry composition for the 55 CMP process may be widely used for a metal material layer or a nitride layer and generally used.

In addition, because the polishing of a metal layer does not involve the addition of an oxidizer, ensuring an environmentally friendly process having improved economic 60 efficiency may be easier.

Hereinafter, a method of manufacturing a semiconductor device by using the above-described CMP process will be described.

FIGS. 7A to 7M are side cross-sectional views of a 65 method of manufacturing a semiconductor device 300 according to example embodiments of the inventive concepts.

Referring to FIG. 7A, an interlayer insulating layer 320 may be formed on a substrate 310 including a plurality of active regions AC and patterned to expose at least portions of the plurality of active regions AC. The interlayer insulating layer 320 may include recess portions RE exposing the active regions AC. The recess portions RE may be contact holes or trenches. Although some example embodiments illustrate a case in which the recess portions RE are the contact holes, it will be understood that example embodiments of the inventive concepts are applicable likewise to a case in which the recess portions RE are trenches.

The substrate 310 may include a semiconductor (e.g., silicon (Si) or germanium (Ge)) or a compound semiconductor (e.g., silicon germanium ( SiGe ), silicon carbide (SiC), gallium arsenide (GaAs), indium arsenide (InAs), or indium phosphide (InP)). In some example embodiments, the substrate 310 may include at least one of a Group III-V material and a Group IV material. The Group III-V material may be a binary compound, a ternary compound, or a quaternary compound including at least one Group III atom and at least one Group V atom. The Group III-V material may be a compound including a Group III atom (e.g., at least one atom of In, Ga, and Al) and a Group V atom (e.g., at least one atom of arsenide (As), phosphorus (P), and antimony (Sb)). For example, the Group III-V material may be selected from InP, InzGul-zAs (0xza1), and AlzGul-zAs (0xza1). The binary compound may be, for example, any one of InP, GaAs, InAs, InSb, and GaSb. The ternary compound may be any one of InGaP, InGaAs, AlInAs, InGaSb, GaAsSb, and GaAsP. The Group IV material may be silicon or germanium. However, the Group III-V material and the Group IV material that may be used for the semiconductor device 300 according to example embodiments are not limited to the above-described examples. In another example, the substrate 310 may have a silicon-on-insulator (SOI) structure. The substrate 310 may include a conductive region, for example, a doped well or a doped structure.

The plurality of active regions AC may be defined by a plurality of device isolation regions 312 formed in the substrate 310. The device isolation regions 312 may include a silicon oxide layer, a silicon nitride layer, a silicon oxynitride layer, or a combination thereof.

The interlayer insulating layer 320 may include a silicon oxide layer.

Referring to FIG. 7B, a barrier metal material layer $\mathbf{3 2 2} m$ may be formed in the recess portion RE and on the entire top surface of the interlayer insulating layer 320. The barrier metal material layer $\mathbf{3 2 2} m$ may be formed by using an atomic layer deposition (ALD) process, a chemical vapor deposition (CVD) process, or a physical vapor deposition (PVD) process. The barrier metal material layer $\mathbf{3 2 2} m$ may include, for example, titanium (Ti) and/or titanium nitride (TiN).

Also, a conductive material layer $\mathbf{3 2 4} m$ may be formed on the entire top surface of the barrier metal material layer $\mathbf{3 2 2 m}$. The conductive material layer $\mathbf{3 2 4} m$ may be formed of tungsten (W) by using a CVD process.

Referring to FIG. 7C, a CMP process may be performed on the conductive material layer $\mathbf{3 2 4} m$ so that the conductive material layer $\mathbf{3 2 4} m$ may be defined within the recess portion RE. To this end, a slurry composition for a CMP process, which contains ceramic particles of which surfaces are modified with specific functional groups, may be used.

In this case, the CMP process may be performed by using the barrier metal material layer $\mathbf{3 2 2} m$ as a polishing stop layer.

In addition, when a CMP process is performed on a metal layer, the CMP process may be typically performed in an acidic atmosphere by adding an oxidizer (e.g., hydrogen peroxide). However, in some example embodiments, the
conductive metal layer $\mathbf{3 2 4} m$ may be polished by using the slurry composition for the CMP process, which may not contain the slurry composition.

Referring to FIG. 7D, a CMP process may be performed on the exposed barrier metal material layer $\mathbf{3 2 2} m$ so that a barrier metal layer 322 may be defined in each of the contact holes and the contact holes may be completely node-separated into one another. To this end, a slurry composition for a CMP process, which contains ceramic particles of which surfaces are modified with specific functional groups, may be used.

The CMP process of FIG. 7D may be performed by using the slurry composition, which does not contain an oxidizer, in the same manner as described with reference to FIG. 7C.

FIGS. 7C and 7D illustrate an example in which two CMP processes are performed by using each of the barrier metal material layer $\mathbf{3 2 2} m$ and the interlayer insulating layer $\mathbf{3 2 0}$ as a polishing stop layer. However, in some example embodiments, a single CMP process may be performed by using only the interlayer insulating layer $\mathbf{3 2 0}$ as a polishing stop layer.

In addition, the slurry composition for the CMP process may be controlled to have a pH value of about 1 to 9 . However, when a metal layer is polished as shown in FIGS. 7C and 7D, a pH value of the slurry composition for the CMP process may be controlled to be an acidic pH value, for example, 1 to 4 .

The plurality of conductive regions 324 may be connected to one terminal of switching devices (not shown) (e.g., field-effect transistors (FETs)) formed on the substrate 310. The plurality of conductive regions 324 may include polySi , a metal, a conductive metal nitride, a metal silicide, or a combination thereof, but the inventive concepts are not limited thereto.

Referring to FIG. 7E, the interlayer insulating layer 320 and the plurality of conductive regions 324 may be covered with an insulating layer 328. The insulating layer 328 may be used as an etch stop layer.

The insulating layer 328 may include an insulating material having an etch selectivity with respect to the interlayer insulating layer 320 and a mold layer 330 (refer to FIG. 7F) formed during a subsequent process. In some example embodiments, the insulating layer 328 may include silicon nitride, silicon oxynitride, or a combination thereof.

In some example embodiments, the insulating layer 328 may be formed to a thickness of about $100 \AA$ to about 600 $\AA$, but the inventive concepts are not limited thereto.

Referring to FIG. 9C, the mold layer 330 may be formed on the insulating layer 328.

In some example embodiments, the mold layer 330 may include an oxide layer. For example, the mold layer 330 may include an oxide layer, e.g., a boro phospho silicate glass (BPSG) layer, a phospho silicate glass (PSG) layer, an undoped silicate glass (USG) layer, a spin on dielectric (SOD) layer, or an oxide layer formed by using a high- density-plasma chemical vapor deposition (HDP CVD) process. The mold layer 130 may be formed by using a thermal CVD process or a plasma CVD process. In some example embodiments, the mold layer 330 may be formed to a thickness of about $1000 \AA$ to about $20000 \AA$, but the inventive concepts are not limited thereto.

In some example embodiments, the mold layer 330 may include a support layer (not shown). The support layer may

include a material having an etch selectivity with respect to the mold layer 330 and have a thickness of about $50 \AA$ to about $3000 \AA$. When the mold layer 330 is subsequently removed by using a limulus amoebocyte lysate (LAL) lift-off process in an etching atmosphere of, for example, ammonium fluoride (NH4F), hydrofluoric acid (HF), and water, the support layer may include a material having a relatively low etch rate with respect to LAL. In some example embodiments, the support layer may include silicon nitride, silicon carbonitride, tantalum oxide, titanium oxide, or a combination thereof, but a material included in the support layer is not limited thereto.

Referring to FIG. 7G, a sacrificial layer 342 and a mask pattern 344 may be sequentially formed on the mold layer 330.

The sacrificial layer 342 may include an oxide layer, e.g., a BPSG layer, a PSG layer, an USG layer, a SOD layer, or an oxide layer formed by using an HDP CVD process. The sacrificial layer 342 may have a thickness of about $500 \AA$ to about $2000 \AA$. The sacrificial layer 342 may serve to protect the support layer included in the mold layer 330.

The mask pattern 344 may include an oxide layer, a nitride layer, a poly-Si layer, a photoresist layer, or a combination thereof. A region where a lower electrode of a capacitor will be formed may be defined by the mask pattern 344.

Referring to FIG. 7H, the sacrificial layer 342 and the mold layer 330 may be dry etched by using the mask pattern 344 as an etch mask and using the insulating layer 328 as an etch stop layer, thereby forming a sacrificial pattern 342P and a mold pattern 330P to define a plurality of holes H 1 .

In this case, the insulating layer 328 may also be etched due to excessive etching, thereby forming an insulating pattern 328P to expose a plurality of conductive regions 324.

Referring to FIG. 7I, after the mask pattern 344 is removed from the resultant structure of FIG. 7H, a conductive layer 350 for forming a lower electrode may be formed to cover inner sidewalls of the respective holes H 1 , an exposed surface of the insulating pattern 328P, surfaces of the plurality of conductive regions 324 exposed in the respective holes H 1 , and an exposed surface of the sacrificial pattern 342P.

The conductive layer 350 for forming the lower electrode may be conformally formed on the inner sidewalls of the plurality of holes H 1 to leave partial inner spaces of the respective holes H 1 .

In some example embodiments, the conductive layer 350 for forming the lower electrode may include a doped semiconductor, a conductive metal nitride, a metal, a metal silicide, a conductive oxide, or a combination thereof. For instance, the conductive layer 350 for forming the lower electrode may include TiN, TiAlN, TaN, TaAlN, W, WN, $\mathrm{Ru}, \mathrm{RuO}_{2}, \mathrm{SrRuO}_{3}, \mathrm{Ir}, \mathrm{IrO}_{2}, \mathrm{Pt}, \mathrm{PtO}, \mathrm{SRO}\left(\mathrm{SrRuO}_{3}\right)$, BSRO $\left(\mathrm{Ba}, \mathrm{Sr} \mathrm{RuO}_{2}\right), \mathrm{CRO}\left(\mathrm{CaRuO}_{3}\right), \mathrm{LSCo}\left(\left(\mathrm{La}, \mathrm{Sr}_{r}\right) \mathrm{CoO}_{3}\right)$, or a combination thereof, but a material included in the conductive layer 350 for forming the lower electrode is not limited thereto.

The conductive layer 350 for forming the lower electrode may be formed by using a CVD process, a metal organic CVD (MOCVD) process, or an ALD process. The conductive layer 350 for forming the lower electrode may be formed to a thickness of about 20 nm to about 100 nm , but the inventive concepts are not limited thereto.

Referring to FIG. 7J, an upper portion of the conductive layer 350 for forming the lower electrode may be partially
removed so that the conductive layer 350 for forming the lower electrode may be separated into a plurality of lower electrodes LE.

To form the plurality of lower electrodes LE, the portion of the upper portion of the conductive layer 350 for forming the lower electrode and the sacrificial pattern 342P (refer to FIG. 7I) may be removed by using an etchback process or a chemical mechanical polishing (CMP) process until a top surface of the mold pattern 330P is exposed.

The plurality of lower electrodes LE may penetrate the insulating pattern 328P and be connected to the conductive regions 324.

Referring to FIG. 7K, the mold pattern 330P may be removed to expose outer wall surfaces of the plurality of lower electrodes LE having cylindrical shapes.

The mold pattern 330P may be removed by a lift-off process using LAL or hydrofluoric acid.

Referring to FIG. 7I, a dielectric layer 360 may be formed on the plurality of lower electrodes LE.

The dielectric layer 360 may be formed to conformally cover exposed surfaces of the plurality of lower electrodes LE.

The dielectric layer 360 may be formed by using an ALD process.

The dielectric layer 360 may include an oxide, a metal oxide, nitride, or a combination thereof. In some example embodiments, the dielectric layer 360 may include a ZrO 2 layer. For example, the dielectric layer 360 may include a single ZrO 2 layer or a multilayered structure including a combination of at least one ZrO 2 layer and at least one of Al2O3 layer.

In some example embodiments, the dielectric layer 360 may have a thickness of about $50 \AA$ to about $150 \AA$, but the inventive concepts are not limited thereto.

Referring to FIG. 7E, an upper electrode UE may be formed on the dielectric layer 360.

A capacitor 370 may be configured by the lower electrode LE, the dielectric layer 360, and the upper electrode UE.

The upper electrode UE may include a doped semiconductor, a conductive metal nitride, a metal, a metal silicide, a conductive oxide, or a combination thereof. For example, the upper electrode UE may include TiN, $\mathrm{TiAlN}, \mathrm{TaN}$, TaAlN, W, WN, $\mathrm{Ru}, \mathrm{RuO}_{2}, \mathrm{SrRuO}_{3}, \mathrm{Ir}, \mathrm{IrO}_{2}, \mathrm{Pt}, \mathrm{PtO}, \mathrm{SRO}$ $\left(\mathrm{SrRuO}_{3}\right), \mathrm{BSRO}\left(\mathrm{Ba}, \mathrm{Sr}_{r} \mathrm{RuO}_{2}\right), \mathrm{CRO}\left(\mathrm{CaRuO}_{3}\right), \mathrm{LSCo}$ $\left(\left(\mathrm{La}, \mathrm{Sr}_{r}\right) \mathrm{CoO}_{3}\right)$, or a combination thereof, but a material included in the upper electrode UE is not limited thereto.

The upper electrode UE may be formed by using a CVD process, an MOCVD process, a physical vapor deposition (PVD) process, or an ALD process.

Thus far, the method of manufacturing the semiconductor device 300 including the process of forming the dielectric layer 360 to cover the surfaces of the lower electrodes LE having cylindrical shapes has been described with reference to FIGS. 7A to 7M, but the inventive concepts are not limited thereto. For example, pillar-type lower electrodes having no inner spaces may be formed instead of the lower electrodes LE having cylindrical shapes. The dielectric layer 360 may be formed on the pillar-type lower electrodes.

In the method of manufacturing the semiconductor device 300 according to example embodiments as described with reference to FIGS. 7A to 7M, a CMP process may be performed by using the slurry composition for the CMP process according to example embodiments to form the barrier metal layer 322 and the conductive regions 324.

While the inventive concepts have been particularly shown and described with reference to example embodiments thereof, it will be understood that various changes in

form and details may be made therein without departing from the spirit and scope of the following claims.

What is claimed is:

1. A slurry composition for a chemical mechanical polishing (CMP) process, the slurry composition comprising: a dispersion medium; and
ceria particles having a $\mathrm{NO}_{x}$ functional group bonded to surfaces thereof, the ceria particles being contained in an amount of about 0.1 parts by weight to about 15 parts by weight based on 100 parts by weight of the dispersion medium wherein an oxidizer is not included in the slurry composition.
2. The slurry composition of claim 1 , wherein a pH value of the slurry composition ranges from 1 to 9 .
3. The slurry composition of claim 2, further comprising a pH control agent.
4. The slurry composition of claim 1, wherein a Fouriertransform infrared spectroscopy (FT-IR) spectrum for the ceria particles has a peak at a position ranging from about $1250 \mathrm{~cm}^{-1}$ to about $1400 \mathrm{~cm}^{-1}$ or a position ranging from about $1500 \mathrm{~cm}^{-1}$ to about $1.700 \mathrm{~cm}^{-1}$.
5. The slurry composition of claim 1, wherein a zeta potential value of the ceria particles is larger than 0 in at least a pH range of 0 to 9.5 .
6. The slurry composition of claim 1 , wherein a polishing accelerator is not included in the slurry composition.
7. The slurry composition of claim 1, wherein the ceria particles have an average particle diameter of about 1 nm to about 150 nm .
8. The slurry composition of claim 7, wherein the ceria particles have an average particle diameter of about 1 nm to about 80 nm .
9. The slurry composition of claim 8 , wherein a polishing rate ranges from about $3000 \AA / \mathrm{min}$ to about $6000 \AA / \mathrm{min}$ when the CMP process is performed using the slurry composition at a pH value of about 7.0 and while applying a pressure of about 4 psi to a silicon oxide layer.
10. The slurry composition of claim 8 , wherein a polishing rate ranges from about $400 \AA / \mathrm{min}$ to about $1000 \AA / \mathrm{min}$ when the CMP process is performed using the slurry com-
position at a pH value of about 2.0 and while applying a pressure of about 4 psi to a silicon oxide layer.
11. The slurry composition of claim 8 , wherein a polishing rate ranges from about $400 \AA / \mathrm{min}$ to about $1000 \AA / \mathrm{min}$ when the CMP process is performed using the slurry composition at a pH value of about 2.0 and while applying a pressure of about 4 psi to one of a tungsten (W) layer and a copper $(\mathrm{Cu})$ layer.
12. The slurry composition of claim 8 , wherein a polishing rate ranges from about $50 \AA / \mathrm{min}$ to about $400 \AA / \mathrm{min}$ when the CMP process is performed using the slurry composition at a pH value of about 2.0 and while applying a pressure of about 4 psi to a silicon nitride layer.
13. A slurry composition for a chemical mechanical polishing (CMP) process, the slurry composition comprising:
ceramic particles having a surface-modifying functional group bonded to surfaces thereof, the surface-modifying functional group including at least one of a nitrate group $\left(\mathrm{NO}_{3}\right)$, a carbonate group $\left(\mathrm{CO}_{3}\right)$, a sulfate group $\left(\mathrm{SO}_{4}\right)$, an oxalate group $\left(\mathrm{C}_{2} \mathrm{O}_{4}\right)$, and a methane sulfonate group $\left(\mathrm{CH}_{2} \mathrm{SO}_{3}\right)$;
a pH control agent; and
a dispersion medium wherein an oxidizer is not included in the slurry composition.
14. The slurry composition of claim 13, wherein the ceramic particles include at least one of ceria, silica, alumina, and titania.
15. The slurry composition of claim 13, wherein the ceramic particles have an average particle diameter of about 1 nm to about 150 nm .
16. The slurry composition of claim 13, wherein the ceramic particles are contained in an amount of about 0.1 to 15 parts by weight based on 100 parts by weight of the dispersion medium.
17. The slurry composition of claim 16, wherein a polishing accelerator is not contained in the slurry composition, the polishing accelerator being one of an anionic oligomer, an anionic polymer, hydroxyl acid, and amino acid.
