Repository: VANDRANKI/Agentic_Workflow

# Agentic Workflow

Automation with AI Agents for JSON data extraction and processing.

File: Input_Md's&Images/Ceria_Related_Patents/kit_ne5l87/kit_ne5l87.md (part 1 of 2)
(12) United States Patent Kitamura et al.
(54) SLURRY COMPOSITION AND METHOD OF SUBSTRATE POLISHING
(71) Applicant: Nihon Cabot Microelectronics K.K., Tsu-shi (JP)
(72) Inventors: Hiroshi Kitamura, Tsu (JP); Tsuyoshi Masuda, Tsu (JP); Yoshiyuki Matsumura, Tsu (JP)
(73) Assignee: Cabot Microelectronics Corporation, Aurora, II. (US)
(*) Notice: Subject to any disclaimer, the term of this patent is extended or adjusted under 35 U.S.C. 154(b) by 0 days.
(21) Appl. No.: 14/784,527
(22) PCT Filed: Apr. 25, 2014
(86) PCT No.: PCT/IB2014/000703
$\S 371$ (c)(1),
(2) Date: Oct. 14, 2015
(87) PCT Pub. No.: WO2014/174365

PCT Pub. Date: Oct. 30, 2014
(65) Prior Publication Data

US 2016/0068713 A1 Mar. 10, 2016
(30) Foreign Application Priority Data

Apr. 25, 2013 (JP)
2013-092253
(51) Int. Cl.

C09K 13/00
(2006.01)
C09G 1/04
(2006.01)
C09G 1/00
(2006.01)
(52) U.S. Cl.

CPC .. C09G 1/04 (2013.01); C09G 1/00 (2013.01)
(58) Field of Classification Search

CPC C09K 3/1409; C09K 3/1463; C09G 1/00; C09G 1/02; C09G 1/04
(Continued)
(10) Patent No.: US 9,528,031 B2
(45) Date of Patent: Dec. 27, 2016
(56) References Cited
U.S. PATENT DOCUMENTS
$\begin{array}{lll}\text { 5,571,373 A } & 11 / 1996 & \text { Krishna et al. } \\ \text { 6,099,604 A } & 8 / 2000 & \text { Sandhu et al. } \\ & \text { (Continued) }\end{array}$
FOREIGN PATENT DOCUMENTS
$\begin{array}{lll}\text { CN } & 101153206 \text { A } & 4 / 2008 \\ \text { EP } & 1205965 \text { A1 } & 5 / 2002\end{array}$
(Continued)

## OTHER PUBLICATIONS

European Patent Office, International Search Report issued in connection with Application No. PCT/IB2014/000703 on Oct. 24, 2014.

Primary Examiner - Roberts Culbert
(74) Attorney, Agent, or Firm - Thomas Omholt

## ABSTRACT

Slurry composition and a method of substrate polishing used in chemical mechanical polishing (CMP). The present invention concerns a slurry composition containing a polishing agent and a water soluble polymer. The slurry composition contains a water soluble polymer that has a solubility parameter in the range of 9.0 to 14.0 and that may contain hetero atoms at a level sufficient to lower the polishing rate near the edges of the polished substrate defined as the region within 1 mm of the outer edge of the polished substrate to a level below the mean polishing rate of the polished substrate. The water soluble polymer may have a mean molecular weight in the range of 200 to about $3,000,000$, and the mean molecular weight may be in the range of 200 to 110,000 if hetero atoms are present in the main-chain structure and the SP value is under 9.5 .

13 Claims, 5 Drawing Sheets
![img-0.jpeg](images\img-0.jpeg)

# US 9,528,031 B2 

Page 2
(58) Field of Classification Search

USPC 252/79.1
See application file for complete search history.
(56) References Cited
U.S. PATENT DOCUMENTS
6,626,968 B2 9/2003 Park et al.
7,687,393 B2 3/2010 Iwasa
8,366,959 B2* 2/2013 Babu C09G 1/02
$252 / 79.1$
2004/0055223 A1 3/2004 Ono et al.
2007/0051917 A1 3/2007 Thomas et al.
FOREIGN PATENT DOCUMENTS
EP 2075824 A1 7/2009
JP 2005303060 A 10/2005
WO 02081584 A1 10/2002
WO 2010127938 A1 11/2010

* cited by examiner

# U.S. Patent Dec. 27, 2016 Sheet 1 of 5 US 9,528,031 B2 

Figure 1
![img-1.jpeg](images\img-1.jpeg)

Figure 2
208
![img-2.jpeg](images\img-2.jpeg)

# U.S. Patent Dec. 27, 2016 Sheet 2 of 5 US 9,528,031 B2 

Figure 3
![img-3.jpeg](images\img-3.jpeg)
(a)
![img-4.jpeg](images\img-4.jpeg)
(b)

U.S. Patent
Dec. 27, 2016
Sheet 3 of 5
US 9,528,031 B2

Figure 4
![img-5.jpeg](images\img-5.jpeg)

Figure 5
![img-6.jpeg](images\img-6.jpeg)

Figure 6
![img-7.jpeg](images\img-7.jpeg)

Key

1) Relative ROA
2) Mean Molecular Weight

## 1 <br> SLURRY COMPOSITION AND METHOD OF SUBSTRATE POLISHING

The present invention concerns semiconductor substrate polishing technology. Specifically, it concerns a slurry, or chemical-mechanical polishing, composition and a method of substrate polishing used in chemical mechanical polishing (CMP).

Silicon wafers that constitute the semiconductor substrate used in the manufacture of semiconductor substrates are subjected to various types of photolithography, deposition processing, polishing processing, and the like, and are utilized in order to provide semiconductor equipment. Silicon wafers are subjected to many steps in order to construct semiconductor equipment, and since improvement in the yield of semiconductor devices is demanded, rigorous demands are placed on surface quality. Chemical mechanical polishing technology has been utilized in the past in order to ensure surface quality through mirror-surface polishing of silicon wafers.

In primary polishing of silicon wafers, CMP generally retains silicon wafers on a carrier in order to fix them in place. The silicon wafers are then wedged between an upper and lower disc affixed with a polishing cloth containing a synthetic resin foam and a synthetic leather such as suede and the like. Then, polishing is carried out under compression and rotation while an aqueous composition with dispersed colloidal particles such as silica, alumina, ceria, zirconia, and the like (hereinafter referenced as a slurry composition) is provided.

Enhanced productivity and surface quality have been increasingly called for in CMP of silicon wafers accompanying recent increases in demand, higher performance and higher integration density of semiconductor devices. Topics cited in this regard include enhanced polishing speed, reduced surface roughness and haze, enhanced evenness (roll-off, SFQR, ESFQR), and reduced scratching.

In particular, silicon wafers have increased in size in recent years, and the roll-off of the outer edges of silicon wafers has been energetically inhibited in order to enhance the yield of chips from a single silicon wafer, and enhancement in the surface flatness as well as reduction in the width of edge exclusion have been sought. The separation between silicon wafers and the carriers could be adjusted, for example, in order to reduce edge exclusion. Another proposal would be a polishing method in which a polishing pad is protruded outward from the outermost edge of the effective working surface.

Slurry compositions have been examined in order to improve roll-off. For example, in order to improve the roll-off in polishing of substrates used in memory hard discs, a slurry composition containing water, polyoxyethylene polyoxypropylene alkyl ether and polyoxyethylene polyoxypropylene block copolymer is referred to in unexamined patent application publication 2002-167575 (Patent Document 1).

A slurry composition containing a polishing agent, water and organic acids or their salts with specific viscosity of 1.0 to $2.0 \mathrm{mPa}-\mathrm{s}$ at $25^{\circ} \mathrm{C}$. and shear rate of $1500 \mathrm{~S}^{-1}$ to reduce substrate roll-off is referred to in unexamined patent application publication 2004-91674 (Patent Document 2).

Furthermore, unexamined patent application publication 2009-231486 (Patent Document 3) presents a slurry composition that contains silica particles A having a mean primary particle diameter of 10 to 50 nm , silica particles B, a water soluble polymer and basic compounds in which the degree of association of the aforementioned silica particles

A is 1.8 to 2.5 , the degree of association of the aforementioned silica particles B is 1.0 to 2.5 , and in which the particle diameter ratio of the aforementioned silica particles A to the aforementioned silica particles B (mean primary particle diameter of the aforementioned silica particles A/mean primary particle diameter of the aforementioned silica particles B) is 1.2 to 4.5 .

Patent application publication 2011-9737 (Patent Document 4) proposes a polishing pad and polishing method to improve roll-off of the edge region.

While various types of slurry compositions and polishing methods have been proposed, as noted above, further reductions in product cost and yield enhancement through roll-off improvements have been sought in silicon-wafer mirror polishing techniques.

In light of the aforementioned problems with the prior art, the present invention provides a (slurry) composition, and a method of silicon wafer polishing, e.g. capable of improving the flatness (roll-off, etc.) near or at the edge of a silicon wafer, such as in silicon wafer polishing.

The results of examinations by the inventors into slurry compositions used for mirror polishing of silicon wafers revealed a water soluble polymer, with specific properties, that can make it easier to selectively interpose near the edges. This may have little or no effect on the FQA (Fixed Quality Area) of a silicon wafer (usually defined as regions excluding regions of edge exclusion). The characteristics can improve the roll-off of silicon wafers and/or the flatness near the edges.

Silicon wafers are subjected to polishing through the imposition of pressure via a polishing pad during polishing treatment of wafers. At this time, silicon wafers may be pushed inwardly slightly due to compressive force from the polishing pad due to having a finite modulus of elasticity, and the pressure tends to rise near the edges. The inventors discovered that the concentration of stress at the edges of silicon wafers that develops at this time can be a factor leading to roll-off, and that discovery culminated in the present invention.

A water soluble polymer, e.g. that can protect a silicon wafer surface adhering to a surface near the edge of a silicon wafer, can thus be included in a (slurry) composition of the present invention. The inclusion of hetero elements or atoms (e.g. nitrogen and/or oxygen), such as in the main chain framework and/or in the side chain of the water soluble polymer, is preferred. The polymer may adhere to the hydrophobic surface of silicon during polishing and/or may obstruct polishing, e.g. by polishing particles, such as col-
50 loidal silica.

The slurry or chemical-mechanical polishing composition of the present invention may improve the ROA (Roll-OffAmount or (edge) roll-off aspect), such as by selectively lowering the polishing rate, e.g. near the silicon wafer edge, below the mean overall polishing rate of the silicon wafer. The preferred water soluble polymer used in the present invention preferably has a solubility parameter (SP) value (in the range of) from 9.0 to 14.0 and/or a mean molecular weight (in the range of) from about 200 to approximately $3,000,000$.

When one or more hetero atoms are used or contained (in the main chain structure), e.g. with an SP (solubility parameter) value of the water soluble polymer below 9.5 , the molecular weight of the water soluble polymer is preferably a mean molecular weight (in the range of) from 200 to $110,000$ or less, e.g. from the perspective of roll-off improvement.

From the perspective of enhanced stability, the mean molecular weight can be suitably (in the range of) from 1,000 to 60,000 . A range of from 1,000 to 40,000 may be desirable, e.g. from the perspective of improved roll-off stability.

The SP value should be from 12 to 13.9, e.g. when a water soluble polymer lacking any hetero atoms (in the main chain structure) is used in the present invention, which may be desirable to realize good ROA (edge roll-off aspect or area) improvements.

The present invention provides a (slurry or chemicalmechanical polishing) composition comprising or containing a polishing agent and a water soluble polymer. The water soluble polymer can have a solubility parameter (SP) in the range of 9.0 to 14.0 . The polymer may contain (one or more) hetero atom(s) and/or may be (at a level sufficient) to lower the polishing rate near the or an edge(s) of a polished substrate below the mean polishing rate of the polished substrate.

The water soluble polymer preferably has a (mean) molecular weight in the range of about 200 or 1,000 or 2,000 up to about $10,000,100,000$ or $3,000,000$. The mean molecular weight of the polymer may be in the range of 200 to 110,000 , e.g. when the polymer contains hetero atoms, such as in the main-chain structure and/or with an SP value under 9.5. The water soluble polymer may contain (one or more) hetero atom(s), such as N and/or O ) in the side chain, main chain, and/or in both chains.

The content of the water soluble polymer in the present invention or composition can be in the range of 1 ppm to 1,000 ppm, preferably 1 ppm to 600 ppm , more preferably the range of 1 ppm to 400 ppm , and most preferably the range of 1 ppm to 200 ppm . The amount of the water soluble polymer may not be more than 200 ppm , e.g. if the water soluble polymer has the aforementioned solubility parameter of 12 to 13.9 .

The water soluble polymer suitably comprises poly-Nvinylpyrrolidone, poly-N-vinyl acetamide, poly-N-methylvinyl acetamide, PEG and/or PEO, such as having a mean molecular weight in the range of 200 to 110,000 , PEO-PPO copolymers, poly-2-ethyloxazoline, or a mixture thereof. The material or substrate to be polished, or for use with for the (slurry) composition suitably comprises a silicon wafer. The pH can be in the range of 7 to 12 .

The present invention also provides a method of (substrate) polishing, the method comprising polishing a substrate (such as a silicon substrate, e.g film or wafer) with the composition of the invention. Preferably the method comprises;
adhesion (or adhering) to a polished substrate a (slurry) composition comprising a water soluble polymer, that may have a solubility parameter in the range of 9.0 to 14.0 and/or that contains hetero atoms, such as at a level sufficient to lower the polishing rate near the edges of the polished substrate (defined as the region within 1 mm of the outer edge of the polished substrate) suitably to a level below the mean polishing rate of the polished substrate; and
polishing the (polished) substrate, e.g. using a polishing pad, with the slurry composition.
The water soluble polymer may have a mean molecular weight in the range of 200 to about $3,000,000$, and the content of the water soluble polymer may be in the range of 1 ppm to 1000 ppm . The mean molecular weight of the water soluble polymer is preferably in the range of 200 to 110,000 if hetero atoms are present in the main-chain structure and
the SP value is under 9.5. The water soluble polymer may contain hetero atoms in the side chain.

The present invention can thus provide a slurry composition, for wafer polishing, and a method of silicon wafer polishing, capable of improving roll-off without damaging the polishing rate of silicon wafers in mirror-surface polishing of silicon wafers. The invention also extends to a substrate polished by a composition or method of the invention. Preferred features and characteristics of one aspect of the invention are applicable to another mutatis mutandis.

In the Drawings:
FIG. 1 is a schematic view of the CMP apparatus used in the invention;

FIG. 2 is a diagram showing an enlargement of the edge vicinity of silicon wafer 104;

FIG. 3 is a conceptual diagram showing the relationship of material near the edge during the wafer polishing pro-
cessing of silicon wafer 104;

FIG. 4 is a diagram in which data at an addition level $\sim 200$ ppm was extracted from the relative ROA data of each water soluble polymer and was plotted against $1 / \mathrm{SP}$, with the results examining the relationships presented;

FIG. 5 is a diagram in which the polishing rate RR (relative value) and ROA (relative value) were plotted in a range of addition levels of water soluble polymer of 50 ppm to 600 ppm for three types of water soluble polymers; and

FIG. 6 is a diagram showing the ROA improvement based on differences in the molecular weights of PEG and PEO.

The present invention is explained below according to the embodiments. However, the present invention is not restricted to these embodiments.

## CMP Apparatus and Polishing Conditions

FIG. 1 provides a schematic of the CMP apparatus used in this embodiment. A CMP apparatus 100 shown in FIG. 1 carries out polishing of both surfaces for the purpose of explanation, but in the present invention, it is applied to polishing of one surface as well. The CMP apparatus 100 is usually capable of polishing a plurality of silicon wafers at once from the perspective of productivity. A silicon wafer 104 is sandwiched between polishing pads 105 that are affixed to discs 106,107 that are deployed above and below.

The silicon wafer 104 is attached to carriers 103 that are deployed on the inside and outside. The silicon wafer 104 and each polishing pad 105 are moved relatively accompanying rotation of the upper and lower discs 106,107 as well as rotation of a sun gear 102 and an internal gear 108, and mirror-surface polishing of each silicon wafer 104 is carried out. A slurry composition 109 is supplied to each polishing pad 105 from an appropriate position between the upper and lower surfaces of each polishing pad 105 and the silicon wafer 104 in the conduct of polishing.

Excluding those cases in which chemical reactions must be considered, the polishing rate (RR) of silicon wafers can be expressed by the Preston equation presented in equation 1 below.

Equation 1
$R R=\frac{Q}{t}=k \times p \times V$

In the aforementioned equation, RR represents the polishing rate, Q represents the polishing amount, t represents the polishing time, k represents the proportionality constant,

p represents the pressure on the silicon wafer surface (surface pressure), and V represents the relative speeds of the silicon wafer surface and the polishing pad. As is evident from the aforementioned equation, the surface pressure distribution is not uniform since the polishing rate RR is proportional to the surface pressure. The surface pressure near the edge of the silicon wafer especially tends to become greater compared to the wafer center. As a result, the polishing rate near the edge region becomes relatively large, and this is considered to be a cause of roll-off. Various methods of evaluating the aforementioned roll-off are available, and FIG. 2 presents the most extensively acknowledged method of evaluating the ROA (Roll-Off-Amount).

FIG. 2 is a diagram showing an enlargement of the edge vicinity of the silicon wafer 104. A base line 201 is extended along the upper surface of the silicon wafer 104. ROA can be defined as the distance from the base line 201 to the outer surface of the silicon wafer 104 at 1 mm inside measured from the outer edge of the silicon wafer 104. ROA varies depending on various conditions, but in many cases, its value is in the range of 1000 D to 10,000 D. If such a roll-off is present, the effective usable area of the silicon wafer $\mathbf{1 0 4}$ would decrease from the perspective of surface shape and the product yield would be adversely affected, which would be undesirable. Inhibition of roll-off is required in light of recent high degrees of integration.

In consideration of process applicability, various polishing conditions are set in the polishing method that uses the CMP apparatus 100 shown in FIG. 1. In this embodiment, the apparatus may employ conditions such as polishing pressure of $2 \mathrm{psi}=140 \mathrm{kPa}$ to $10 \mathrm{psi}=700 \mathrm{kPa}$, table speed of 10 to 50 rpm , carrier speed of 10 to 30 rpm , slurry feed rate of 100 to $300 \mathrm{~mL} / \mathrm{min}$, and polishing duration of 15 min . These process conditions can be altered as a function of the apparatus environment and material environment that is appropriately employed in response to specific objectives. The individual values presented above are merely illustrative.

The fact that the cause of roll-off onset is uneven surface pressure near the edge of the silicon wafer $\mathbf{1 0 4}$ is as noted above. However, the polishing mechanism near the edge of the silicon wafer 104 is thought to be more complicated.

FIG. 3 is a conceptual diagram showing the relationship of material near the edge during the wafer polishing processing of the silicon wafer 104. As shown in FIG. 3a, the silicon wafer 104 is polished by a slurry composition 301 that is supplied between each polishing pad 105 and the silicon wafer 104 during the wafer polishing process. The CMP slurry that overflows from the boundaries is held by surface tension and the like in the space between each polishing pad 105 and the edge of the silicon wafer 104. Ultimately, it is discharged outside of the system. The slurry composition 301 is an aqueous solution containing polishing particles such as fumed silica, colloidal silica, colloidal alumina, ceria, zirconia, etc. The slurry composition 301 is supplied to the boundary between each polishing pad 105 and the silicon wafer 104 to complete polishing of the silicon wafer 104, and then reaches the edge section 302.

The following action develops at the edge section 302 from the microscopic perspective. The surface of the silicon wafer 104 is compressed by each polishing pad 105 at the edge section 302 of the silicon wafer 104. Slight deformation develops on the surface of the silicon wafer 104 due to its fine modulus of elasticity. Then, the surface of the silicon wafer 104 rebounds when the compressive force falls corresponding to rotation of the polishing pad 105, and the polishing pressure at the edge section 302 transiently
increases. FIG. 3(b) presents this mechanism conceptually. FIG. 3b ("A. Fukuda, Journal of JSME vol. 72 "The Impact of Wafer Edge Roll-Off on CMP Performance", (2006).") is a diagram that presents changes in the relative surface pressure from the center toward the diameter of the silicon wafer 104 by showing show the surface pressure near the edge section 302 of the silicon wafer 104 changes when ROA is small (a) and when ROA is great (b). As shown in FIG. 3b, ROA is improved. Specifically, the tradeoffs are presented in that the relative surface pressure tends to increase abruptly near the edge section 302 of the silicon wafer 104 as ROA decreases. Consequently, even if ROA should decrease, the surface pressure near the edge section 302 of the silicon wafer 104 would increase accompanying ROA decrease. Conversely, the polishing speed would increase.

## Slurry Composition

A polishing mechanism can be introduced in regions where roll-off develops under conditions of elevated edge pressure that differs from the polishing function at the center of the silicon wafer 104. The surface of the silicon wafer 104 maintains hydrophobicity in an environment in which polishing treatment is applied. For this reason, the roll-off characteristics could be improved if the surface near the edge could be protected by adding water soluble material that protects hydrophobic surfaces and provides abrasion resistance to a slurry composition. On the other hand, the slurry composition preferably would be a polymer compound that is an aqueous composition out of material demands in order to impart abrasion resistance, and it would also have affinity for the hydrophobic surface while maintaining adequate water solubility. The polishing rate near the edge of the silicon wafer 104 is formulated below.

The polishing rate RR relative to the entire silicon wafer 104 is given by the aforementioned equation (1), excluding surface pressure rise. In addition, the polishing rate near the edge relative to polymer compound polishing that is used would be $\mathrm{R}_{\text {ROA }}$, the polishing rate near the edge when the surface pressure is high under conditions of polymer exclusion would be $\mathrm{RR}_{\text {edge }}$, and the protection term of water soluble polymer against polishing would be $\mathrm{R}_{\text {proc }}$. The term for molecular weight dependence at the interface of water soluble polymer would be $\mathrm{R}_{\mathrm{ow}}$. Under such circumstances, the effective polishing rate $\mathrm{R}_{\text {ROA }}$ near the edge of the silicon wafer 104 would be given by the following equation (2). The term of molecular weight dependence would comprehensively include rheology-related effects such as the surface energy of water soluble polymers, the viscosity, adsorption at the interface and the like. The possibility is considered that the molecular weight of the water soluble polymer could adversely affect the polishing properties.

## Equation 2

$R_{\text {ROA }}=R R_{\text {edge }}+R_{\text {proc }}+R_{\text {ow }}$
$\mathrm{R}_{\text {proc }}$ is a term of protection of the silicon wafer from polishing by polishing material. It is defined as a negative value that can formulate the probability of adsorption of water soluble polymer on the surface of the silicon wafer 104 that is hydrophobic. Concretely, the solubility parameter, an indicator of the hydrophobicity of the water soluble polymer, is adopted, and its reciprocal can serve as an indicator of hydrophobicity. Furthermore, when adsorption of water soluble polymer on the surface of the silicon wafer 104 conforms to the Langmuir adsorption equation, it is proportional to the addition level $C$ of water soluble polymer in the slurry composition.

Consequently, $\mathrm{R}_{\text {prov }}-\mathrm{A} \times \mathrm{C} / \mathrm{SP}$ ( A is a constant). The SP (solubility parameter) value of the water soluble polymer uses the Fedors method as set forth by Ueda et al., Materials Research, No. 152, October 2010, pp. 41 to 46. The SP value of the water soluble polymer can be realized through the SP value of the monomer.

Moreover, $\mathrm{R}_{\mathrm{rms}}$ represents the effects of the chain length of the water soluble polymer on the polishing rate. It is a term that applies the surface energy dependent on the chain length of the water soluble polymer as well as the viscosity and the cohesion to the polishing rate. It can serve as an appropriate parameter for the molecular weight or the degree of polymerization. Consequently, the term of molecular weight dependence $R_{r m}$ could be rewritten as $B \times R(M w)(B$ is a constant). As a result, the aforementioned equation (2) could be rewritten as follows.

$$
R_{R O A}=R R_{\text {edge }}-A \times \frac{C}{S P}+B \times R(M w)
$$

Reducing the $\mathrm{R}_{\mathrm{R} O A}$ of the aforementioned equation (3) would be effective in order to improve the wafer ROA following polishing. The aforementioned equation (3) indicates that the addition of a water soluble polymer that has the smallest possible SP value to a slurry composition would be preferred if the addition level is constant. Thus, the inventors realized that the tradeoffs of the aforementioned conventional technology could be overcome by incorporation in a slurry composition of a water soluble polymer in which the term for protecting a silicon wafer by adhesion of a water soluble polymer $\{\mathrm{A} \times \mathrm{C} / \mathrm{SP}\}$ is made as large as possible and in which the molecular weight dependence term $\{B \times R$ (Mw) $\}$ is made as small as possible.

Thus, water soluble polymer was added to the slurry composition and the relative polishing rate versus the addition level (RR upon addition of water soluble polymer/RR without addition of water soluble polymer) as well as the relative ROA (ROA upon addition of water soluble polymer/ ROA without addition of water soluble polymer) were plotted. The behavior of the water soluble polymer at the edge boundary region was then examined.

According to the aforementioned equation (3), the protection term $\mathrm{R}_{\text {prov }}$ is dependent on the addition level ( ppm ) and on the solubility parameter SP. The molecular weight dependence term is dependent primarily on the molecular weight. Thus, among the relative ROA data of each water soluble polymer, the data of addition level-200 ppm was extracted and plotted against $1 / \mathrm{SP}$, and the relation was examined. FIG. 4 presents the results. As shown in FIG. 4, the relative ROA when the addition level was constant was shown to be described by a generally linear relationship independently of the molecular weight. On the other hand, the water soluble polymer group P1 that has a small SP value (large $1 / \mathrm{SP}$ value) among the water soluble polymers exhibits great molecular weight dependence even at a constant addition level.

The water soluble polymer group P1 is a water soluble polymer that contains PEO, or PEO-PPO block copolymers. The water soluble polymer group P1 exhibits a different effect on the polishing mechanism at the edge boundary of the silicon wafer compared to other water soluble polymers. As for the protection term $\mathrm{R}_{\text {prov }}$, the factor of the water soluble polymer group P1 that aggravates ROA is believed to be dependent on the molecular weight dependence term $\mathrm{R}_{\mathrm{rms}}$ since the addition level is uniform. The water soluble
polymer with a PEO/PPO framework was clarified to provide different behavior from that of other water soluble polymers at the edge boundary. The water soluble polymer group P in FIG. 4 has a mean molecular weight of PEG 5 8000, PEO 60,000, PEO-PPG block copolymers mean molecular weight 14,500, PEO 1110,000 from small ROAs up.

There is no specific theoretical reason for this phenomenon, but the surface tension is known to increase as the molecular weight of PEO/PEG rises. (See alkylene oxide polymer, issued Jan. 20, 1990, Shikida ed., Kuibunsho Publishing, ISBN4-303-71800-9). This fact indicates that the surface energy rises with increase in the molecular weight as PEO/PEG becomes localized at the edge boundary region, and that the shearing force rises because of higher local viscosity at the edge boundary region. Thus, a tendency for ROA deterioration is surmised to arise. However, even the water soluble polymer group P1 can inhibit adverse effects on ROA because of a low mean molecular weight. The condition $\Delta \mathrm{ROA} / \mathrm{RR} \times 1$ can be realized.

FIG. 5 is a plot of the polishing rate RR (relative value) and ROA (relative value) for three types of water soluble polymers in sequence from above, poly-N-vinylacetamide (PNVA), GE-191-103 (PNVA (1)), GE-191-104 (PNVA (2)), PEG8000 and polyvinylpyrrolidone (PVP, molecular weight sequence from smallest of K15, K30, K60, K90, K120) in the range of addition levels of water soluble polymer of 50 ppm to 600 ppm . As indicated in FIG. 5, RR and ROA exhibit a tendency to decrease due to the addition of water soluble polymer even though the amount of change due to the water soluble polymer may vary.

However, the behavior of decline in ROA, specifically in roll-off when the polishing rate RR falls, varies significantly according to the water soluble polymer. Water soluble polymers that selectively lower the ROA have been found. Decrease in the polishing rate RR is concluded to be a decline in the polishing rate as a result of protection of the surface of the silicon wafer 104 by the protective term represented by $\mathrm{R}_{\text {prov }}$ in the aforementioned equation (3). In addition, decrease in ROA is an effect of the molecular weight dependence term in addition to the protection term $\mathrm{R}_{\text {prov }}$. This is believed to show the function of stronger protection of silicon wafers near the edge boundary depending on the type of water soluble polymer because of the presence of more water soluble polymer at the edge boundary during polishing than at the polishing surface above the silicon wafer and the polishing pad.

The adsorption of such water soluble polymers on silicon wafers was examined. The surface adhesion varies with the SP value since the surface of silicon wafers is hydrophobic during the polishing process. Water soluble polymers with a desirable range of SP values as a function of the hydrophobicity of the silicon wafer surface provide desirable wetting properties to the silicon wafer surface. As a result, the monomer segment efficiently bonds to silicon wafers.

The results of FIG. 4 and FIG. 5 indicate that the SP value of water soluble polymers calculated using the monomer framework in accordance with Fedors equation can be in the range of 9.0 to 14.0 in order to improve ROA. The molecular weight dependence would tend to be pronounced if hetero atoms are contained in the main-chain structure when the SP value is under 9.5 and the ROA tends to be adversely affected. Consequently, the molecular weight of water soluble polymers with hetero atoms in the main-chain structure with a SP value under 9.5 would usually be in the range of mean molecular weight of 200 to 110,000 , preferably 1000 to 60,000 , and most preferably a range of mean

molecular weights of 1000 to 40,000 , such as to derive a more stable ROA improvement. Water soluble polymers containing hetero atoms in the main-chain structure (and in which the SP value is under 9.5) are exemplified by PEG, PEO, or PEG-PEO (block) copolymers.

When water soluble polymers that do not contain hetero atoms in the main-chain structure, specifically vinyl-based polymers or acrylic-based polymers, are used, setting the SP value in the range of 12 to 13.9 would be preferred, since that would allow the ROA rather than the overall polishing rate to be selectively reduced. At this time, the affinity of water soluble polymers with silicon wafers is concluded approach the critical value near the upper limit of the SP value. Since the ROA is lowered depending on the addition level, an addition level under 1000 ppm , preferably under 600 ppm , more preferably under 400 ppm , and most preferably under 200 ppm would be preferred to minimize the possibility of affecting the slurry properties.

Preferred examples of water soluble polymers that can be used in the present invention include homopolymers or copolymers created through polymerization of vinyl monomers, typified by styrene, chlorostyrene, $\alpha$-methylstyrene, divinyl benzene; vinyl carboxylates such as vinyl acetate, vinyl propionate, vinyl butyrate, vinyl octylate, vinyl caprate, vinyl laurate, vinyl myristate, vinyl stearate, vinyl adipate, vinyl(meth)acrylate, vinyl crotonate, vinyl sorbate, vinyl benzoate, vinyl cinnamate, and the like; acrylonitrile, limonene, cyclohexene; 2-vinyl pyridine, 3-vinyl pyridine, 4 -vinyl pyridine, N -vinyl pyrrolidone; N -vinyl compounds such as N -vinyl acetamide, N -vinyl methyl acetamide; cyclic ether vinyl compounds such as vinylfuran, 2-vinyl oxytetrapyran; mono vinyl ethers such as methyl vinyl ether, ethyl vinyl ether, propyl vinyl ether, butyl vinyl ether, amyl vinyl ether, 2-ethylhexyl vinyl ether, octyl vinyl ether, nonyl vinyl ether, dodecyl vinyl ether, hexadecyl vinyl ether, octadecyl vinyl ether, butoxy ethylvinyl ether, cetyl vinyl ether, phenoxy ethylvinyl ether, allylvinyl ether, methallyl vinyl ether, glycolyl vinyl ether, 2-chloroethyl vinyl ether, cyclohexyl vinyl ether; homopolymers such as ethylene glycol monovinyl ether, polyethylene glycol monovinyl ether, propylene glycol monovinyl ether, polypropylene glycolmonovinyl ether, 1,3-butylene glycol monovinyl ether, tetramethylene glycol monovinyl ether, hexamethylene glycol monovinyl ether, neopentyl glycol monovinyl ether, trimethylol propane monovinyl ether, glycerin monovinyl ether, pentaerythritol monovinyl ether, 1,4-cyclohexane dimethanol monovinyl ether; desired combinations of copolymers, as well as water soluble polymers or copolymers. The degree of saponification may be adjusted to appropriately enhance the water solubility.

FIG. 6 is a plot of the mean molecular weight against the relative ROA measured in the present invention, especially against the relative ROA of PEG/PEO that exhibited pronounced molecular weight dependence. The addition level was 100 ppm in all cases excluding PEG 200. In the case of PEG 200, 450 ppm was used. As shown in FIG. 6, polyoxyalkylene oxide-based water soluble polymers exhibited a tendency to improvement of the relative ROA with increase in the molecular weight from PEG 200.

In addition, the effect becomes massive accompanying increase in the mean molecular weight, and the improvement in the relative ROA was found to decrease with increase in the mean molecular weight. Furthermore, the results shown in FIG. 6 indicated the figure to be 100 ppm , excluding PEG 200. The relative ROA tended to improve corresponding to increase in the addition level, as shown in FIG. 5.

Consequently, a polyoxyalkylene oxide, referenced as PEG, PEO, PPG, PPO that contain hetero atoms in the main-chain structure are preferably be used in the present invention. The ROA tends to deteriorate if the molecular weight falls excessively, or if the molecular weight rises excessively (when polyoxyalkylene oxide is used in the present invention). Furthermore, when the molecular weights of the tail constituents at both sides of the polymers are considered, the mean molecular weight should be in the range of 200 to $110,000$, preferably 1000 to 60,000 . From the perspective of stabilization of ROA improvement, the range preferably would be 1000 to 40,000 .

Furthermore, great molecular weight dependence is not seen when the water soluble polymer used in the present invention does not contain hetero atoms in the main-chain structure or when hetero atoms are contained in the sidechain structure. The molecular weight of water soluble polymers that do not contain hetero atoms in the side chain could range from a mean molecular weight of 20 to about $3,000,000$. The mean molecular weight in the present invention signifies the value derived by known methods of measuring the molecular weight, such as the weight average molecular weight, number average molecular weight, or degree of polymerization.

Concrete examples of water soluble polymers that can be used in the present invention include poly-N-vinylpyrrolidone, poly-N-vinyl acetamide, poly-N-vinylmethyl acetamide, the polyoxyalkylene oxide polymers PEG or PEO as well as PEO-PPO copolymers, e.g. with mean molecular weight of about 200 to $110,000$, poly-2-ethyloxazoline or a mixture thereof, but the present invention is not restricted to these.

The level of water soluble polymer in the slurry composition in the present invention can be in the range of 1 ppm ( $0.001 \%$ by mass) to 5000 ppm ( $0.5 \%$ by mass). A range of 10 ppm to 1000 ppm is preferable from the perspective of protection properties and edge polishing properties based on rheology/morphology. A range of 50 ppm to 1000 ppm would be more preferable as other adjustments of the slurry composition may be unnecessary. Furthermore, as there are cases of ROA deterioration with water soluble polymers whose SP value is near the critical maximum level, SP values of 12 to 13.9 , the preferred range should be 50 ppm to no more than 200 ppm .

The slurry composition pursuant to the present invention may also contain one or more polishing constituents and/or agents such as an acid or alkali, buffer agent, catalyst, or a salt(s), usually in addition to the water soluble polymer. The polishing agent used in the present invention can be a polishing agent that is commonly used for polishing. Permissible examples of polishing agents include a metal, metal-or metalloid carbide, nitride, oxide, boride and/or diamond.

The polishing agents that can be used in the present invention would usually be those that can polish a substrate surface without inducing harmful scratches (damage) or other defects. Metal oxides are desirable polishing agents. Examples comprise alumina, silica, titania, ceria, zirconia, and magnesia, as well as products co-formed from these, or a mixture thereof (as well as chemical mixtures thereof). Typically, polishing agents comprise alumina, ceria, silica, zirconia or a combination of these. Silica, especially colloidal silica and ceria, are preferred polishing agents, and colloidal silica even more preferred.
