Repository: VANDRANKI/Agentic_Workflow

# Agentic Workflow

Automation with AI Agents for JSON data extraction and processing.

File: Input_Md's&Images/Ceria_Related_Patents/kit_ne5l87/kit_ne5l87.md (part 2 of 2)
(12) United States Patent Kitamura et al.
The slurry composition pursuant to the present invention may have the polishing agent dispersed in a liquid carrier. Various types of additives such as water soluble polymer can

be (first) added, followed by forming a dispersion or suspension. Preferred liquid carriers include polar solvents, preferably water or aqueous media. When the polishing agent is incorporated in slurry, the content should exceed $0.1 \%$ by mass, preferably a range of 5 to $50 \%$ by mass. In still more preferable slurry compositions, the polishing agent should have 8 to $50 \%$ by mass of colloidal silica added.

The optimum pH of the slurry composition of the present invention can be adjusted considering the polishing rate. In the present invention, the pH of the composition should be in the range of 5 to 12 . In polishing treatment of silicon wafers, the pH can be in the range of 7 to 12 .

The mean particle diameter of the primary particles of the polishing agent can be in the range of 0.01 to $3 \mu \mathrm{~m}$, preferably 0.01 to $0.8 \mu \mathrm{~m}$, and most preferably 0.02 to 0.5 $\mu \mathrm{m}$, e.g. from the perspective of enhancing the polishing rate. Furthermore, when secondary particles are formed through aggregation of primary particles, the mean particle diameter of the secondary particles should be in the range of 0.02 to $3 \mu \mathrm{~m}$, preferably 0.05 to $1.5 \mu \mathrm{~m}$, most preferably 0.1 to $1.2 \mu \mathrm{~m}$, e.g. from the perspective of enhancing the polishing rate and of reducing the surface roughness of the polished material. The mean particle diameter of primary particles of polishing agent could be found through measurement of the particle diameter by image analysis under transmission electron microscope or under scanning electronic microscope. In addition, the mean particle diameter of the secondary particles could be measured as the volumetric mean particle diameter using the laser diffraction method.

Various other additives could be used in the present invention. Desirable additives could achieve high polishing selectivity concerning only silicon dioxide. Examples include an amine, ammonium salt, alkali metal ion, film forming agent, complexing agent, surfactant, rheology-control agent, polymer stabilizer or dispersant and/or halogen ions, as incorporated in polishing systems. Additives could be incorporated in polishing systems at any concentrations desired.

Amine compounds may be added to slurry compositions. Amine compounds may comprise aliphatic amines, cyclic amines, heterocyclic amines, aromatic amines, polyamines or combinations thereof. Desirable forms of amine compounds include amino acids or amino alcohols, compounds that contain at least one oxygen atom and at least one polar moiety. Concrete examples include dimethylpropanolamine (known as 2-dimethylamino-2-methyl-1-propanol or DMAMP), 2-amino-2-methyl-1-propanol (AMP), 2-(2aminoethylamino)ethanol, 2-(isopropylamino)ethanol, 2-(methylamino)ethanol, 2-(diethylamino)ethanol, 2-(2-(di-methylamino)ethoxy) ethanol, 1,1'-[(3-(dimethylamino)pro-pyl]imino]-bis-2-propanol, 2-(butylamino)ethanol, 2-(tertbutylamino)ethanol, 2-(diisopropylamino)ethanol, N-(3aminopropyl)morpholine or a mixture thereof.

When adding amine compounds to the slurry composition, the concentration should exceed 0.2 M , and preferably should be added to the slurry composition at a higher concentration. Ammonium salts could be added in addition to amine compounds in the present invention. Examples that could be used include hydroxylated amines (for example, tetramethylammonium hydroxide, TMAH) and quaternary ammonium compounds.

Alkali metal ions may be incorporated in the slurry composition as counter ions of various types of salts. Desirable alkali metal ions include base metal ions of group I from the periodic table. Comparative examples of alkali metal ions that could be used include sodium ions, potas-
sium ions, rubidium ions, and cesium ions. Potassium ions and cesium ions would be preferable, and potassium ions would be especially preferable.

Alkali metal ions could be added to the slurry composition at a level exceeding 0.15 M . Preferably, alkali metal ions could be added at a concentration ranging from 0.25 M to 1.5 M . Anticorrosive additive could be used in the present invention with the polishing system.

Permissible examples of anticorrosive additives include alkyl amine, alkanol amine, hydroxyl amine, phosphoric ester, sodium laurate, fatty acids, polyacrylate, polymethacrylate, polyvinyl phosphonate, polymalate, polystyrene sulfonate, polyvinyl sulfonate, benzotriazole, triazole, benzimidazole and mixtures thereof.

Chelates can be added as desired to the slurry composition in the present invention. Permissible chelating agents include carbonyl compounds such as acetyl acetonate; carboxylic acid salts such as acetates or aryl carbonates; carboxylic acid salts containing at least one hydroxyl group typified by glycolates, lactates, gluconates, gallates, or salts thereof; dicarboxylates, tricarboxylates as well as polycarboxylates (typified by oxalates, phthalates, citrates, succinates, tartrates, malates, edetates such as disodium EDTA), as well as mixtures thereof. Desirable chelating agents include dialcohols such as ethylene glycol, pyrocatechol, pyrogallol, tannic acid as well as trialcohols, polyhydric alcohols and compounds containing phosphates.

One or more surfactants, viscosity regulators, and/or coagulants can be used, as desired, in the polishing system pursuant to the present invention. Desirable viscosity regulators include urethane polymer and acrylates containing at least one acrylic unit. Comparative examples of viscosity regulators include low-molecular-weight carboxylates and high-molecular-weight polyacrylamide compounds. Desirable surfactants include cationic surfactants, anionic surfactants, anionic polymer electrolytes, nonionic surfactants, amphoteric surfactants, fluorinated surfactants, and mixtures thereof.

The substrate can be polished by polishing systems furnished with appropriate polishing pads. Woven or nonwoven polishing pads would preferably be used as the polishing pads. Concrete examples of desirable polishing pads include polishing pads furnished with polymers. Desirable polymers include polyvinyl chloride, polyvinyl fluoride, nylon, carbon fluoride, polycarbonate, polyester, polyacrylate, polyether, polyethylene, polyamide, polyurethane, polystyrene, polypropylene, co-formed products thereof as well as their mixtures.

In addition, the slurry composition and substrate polishing method pursuant to the present invention may be applied to other substrates (that allow or need polishing treatment) such as a polysilicon film and silicon substrate that has an SiO 2 film formed in addition to silicon substrates. Furthermore, the slurry composition may be calibrated in advance and the method of polishing with a polishing pad while supplying a slurry composition to the polished substrate following calibration may be employed in addition to the so-called in-situ preparation-calibration method that employs calibration of the slurry composition for substrate polishing near the polishing pad following provision of slurry base solution onto the polishing pad.

The present invention has been explained in detail hitherto, and the present invention will be explained in further detail below through concrete embodiments. The embodiments presented below are for the purpose of clarifying the

present invention. It is to be understood that these embodiments do not constitute any limitation on the present invention.

## EXAMPLES AND PREFERRED EMBODIMENTS

Slurry compositions pursuant to the present invention were formulated by adding a plurality of water soluble polymers to slurry solution. The polishing rate and ROA were then measured. Preparation of the slurry composition and the wafer polishing conditions are presented below.

1. Preparation of Slurry Compositions

A slurry composition containing $1.2 \%$ by mass colloidal silica and water at pH 10.5 was formulated by adding thereto 50 ppm to 600 ppm of poly-N-vinylpyrrolidone (K15, K30, K60, K120, made by Nippon Shokubai Co., Ltd.), poly-Nvinyl acetamide (made by of Showa Denko K.K., GE191053, $-103,-104,-107$ ), PEG 200 (made by of NOF Corporation, PEG 200P), PEG 1000 (made by NOF Corporation, PEG 1000P), PEG 4000 (made by NOF Corporation, PEG 4000P), PEG 6000 (made by NOF Corporation, PEG 6000P), PEG 8000 (Sigma Aldrich, mean molecular weight 8000), PEO 60,000 (ALKOX L-6, made by Meisei Chemical Works, Ltd.), PEO 110,000 (ALKOX L-11, made by Meisei Chemical Works, Ltd.) PEG-PPG block copolymer (Pluronic F-108, mean molecular weight 14,500, made by Adeka corporation), poly-2-ethyloxazoline (made by Alfa Aesar, poly(2-ethyl-2-oxazoline, molecular weight 200, 000), polyvinyl alcohol (made by Nippon Synthetic Chemical Industry Co., Ltd., G-polymer, OKS 8049 and made by Nippon Synthetic Chemical Industry Co., Ltd., Gesenol NL-05). Table 1 presents the individual water soluble polymers used as well as abbreviations in the specification.

TABLE 1

| \| A\&B\&D\&F | 2 䇾劄劄的函数 |
| :--: | :--: |
| PVA OKS8049 | ${ }^{2} \mathrm{VA}(\mathrm{OKS})$ |
| PVA Mw, 20 k | PVA20 k |
| PVP K50 | PVP |
| PVPK15 | PVPK15 |
| PVPK60 | PVPK60 |
| PVPK30 | PVPK30 |
| PVP K120 | PVPK120 |
| Poly (2-ethyl) oxazoline Mw, 200 k | P2EOx |
| Poly (2-ethyl) oxazoline Mw, 500 k | P2EOx500 k |
| PNMVA Mw, 10 k | PNMVA |
| PEG200 | PEG200 |
| PEG1000 | PEG1000 |
| PEG4000 | PEG4000 |
| PEG4000 | PEG6000 |
| PEG 8000 | PEG8000 |
| PEO 11000 | PEO11000 |
| PEO 20000 | PEO20000 |
| PEO Mw, 60 k | PEO60 k |
| PEO Mw, 110 k | PEG110 k |
| Fluroric F-108 | PEO-Black |
| PNVA GE191-103 | PNVA(1) |
| PNVA GE191-104 | PNVA(2) |

Key
(1)water soluble polymer
(2)notation in embodiment

## 2. Polishing Conditions

Silicon wafers were subjected to polishing treatment under the following conditions using the slurry compositions formulated in section 1.
(1) Polishing apparatus: 6-inch sheet-style single-side polisher manufactured by Logitech Ltd. of the U.K. 1CM52
(2) Polishing pressure: $2 \mathrm{psi}=140 \mathrm{~g} / \mathrm{cm}^{2}=13.8 \mathrm{kPa}$
(3) Table speed: 30 rpm
(4) Carrier speed: 11 rpm
(5) Slurry feed level: $150 \mathrm{~mL} / \mathrm{min}$

5 (6) Polishing duration: 15 min
(7) Silicon wafer ( 6 inch diameter, p type, resistivity $0.1-100$ $\Omega-\mathrm{cm})$

The ROA was measured using a needle-type profiler (P16 made by KLA Tencor Corporation). The relative ROA was found by standardization of the ROA following treatment of the silicon wafer used with the ROA during polishing with a slurry composition lacking water soluble polymer. In addition, the polishing rate was found by dividing the weight difference of the silicon wafer before and after polishing treatment by the silicon wafer area. Example 40 in FIG. 4 denotes the value measured without the addition of water soluble polymer. A baseline was found independently of the individual characteristics of the silicon wafers that were used.

Mirror-surface polishing of silicon wafers was carried out under the polishing conditions presented above using various slurry compositions. The mean polishing rate RR of the entire silicon wafer as well as the difference in the ROA values before and after polishing were found. The relative ROA was found as the ratio of those figures versus the reference value in the absence of water soluble polymer.

The results are presented in Table 2 and Table 3 below. Examples 1 to 43 represent embodiments while Examples 44 to 51 represent comparative examples. The results of Table 2 and Table 3 indicate that the amount of decline in the RR measured in Example 1 to Example 43 (embodiments) was 0.860 on average. On the other hand, the amount of decline in the RR measured in Example 44 to Example 51 (comparative examples) was 0.923 on average. Specifically, the embodiments exhibited enhancement affinity with the silicon wafer surface with regard to the RR. Conversely, the mean relative ROA derived in the embodiments of Example 1 to Example 43 was 0.750 while the mean relative ROA derived in Example 44 to Example 51 (comparative examples) was 0.971 . This indicates that the relative ROA was significantly improved, surpassing the RR decrease rate, as a result of the presence of water soluble polymer in the embodiments. This indicates that the slurry composition pursuant to the present invention has a selective polishing protective property at the edge region.

A slurry composition capable of selectively reducing the polishing rate at the edge boundary region of silicon wafers can be provided in the present invention, as indicated above. A slurry composition and a method of silicon wafer polishing capable of reducing the manufacturing costs through such roll-off improvements in mirror-surface polishing of silicon wafers and capable of enhancing the yield can be provided.

TABLE 2

| 1 䇾 | 2 䇾劄劄\&F | Conc.(ppm) | 3 RR 䇾䇾 | 4 ROA 䇾䇾 |
| :--: | :--: | :--: | :--: | :--: |
| 1 | PNVA(1) | 100 | 0.98 | 0.99 |
| 2 | PNVA(1) | 200 | 0.94 | 0.88 |
| 3 | PNVA(1) | 400 | 0.81 | 0.71 |
| 4 | PNVA(1) | 600 | 0.55 | 0.79 |
| 5 | PNVA(2) | 50 | 0.95 | 0.95 |
| 6 | PNVA(2) | 100 | 0.93 | 0.84 |
| 7 | PNVA(2) | 200 | 0.91 | 0.96 |
| 8 | PNVA(2) | 400 | 0.64 | - |
| 9 | PNVA(3) | 200 | 0.86 | 0.93 |
| 10 | PNVA(3) | 400 | 0.83 | 0.66 |

TABLE 2-continued

| 1 券 | 2 券券券券 | Conc.(ppm) | 3 RR 券券券 | 4 ROA 券券券 |
| :--: | :--: | :--: | :--: | :--: |
| 11 | $\operatorname{PNVA}(3)$ | 600 | 0.93 | 0.96 |
| 12 | $\operatorname{PNVA}(4)$ | 150 | 0.88 | 0.83 |
| 13 | $\operatorname{PNVA}(4)$ | 400 | 0.48 | 0.57 |
| 14 | PNMVA | 200 | 0.88 | 0.67 |
| 15 | PNMVA | 400 | 0.58 | 0.59 |
| 16 | PEO200 | 400 | 0.90 | - |
| 17 | PEO200 | 450 | 0.87 | 0.89 |
| 18 | PEO1000 | 100 | 0.90 | 0.76 |
| 19 | PEO4000 | 100 | 0.91 | 0.74 |
| 20 | PEO6000 | 100 | 0.92 | 0.75 |
| 21 | PEO8000 | 50 | 0.93 | 0.74 |
| 22 | PEO8000 | 100 | 0.89 | 0.68 |
| 23 | PEO8000 | 200 | 0.83 | 0.41 |
| 24 | PEO11000 | 100 | 0.92 | - |
| 25 | PEO20000 | 150 | 0.89 | 0.80 |
| 26 | PZEOx | 200 | 0.87 | 0.78 |
| 27 | PZEOx500 k | 200 | 0.93 | 0.96 |
| 28 | PEO60K | 100 | 0.90 | 0.96 |
| 29 | PEO60K | 200 | 0.82 | 0.62 |
| 30 | PEO60K | 400 | 0.52 | 0.65 |
| 31 | PEO110K | 100 | 0.91 | 0.95 |

## Key

(1) Example
(2)water soluble polymer
(3)relative RR value
(4)relative ROA value

TABLE 3

| 券 | 券券券券券 | Conc.(ppm) | RR 券券券 | ROA 券券券 |
| :--: | :--: | :--: | :--: | :--: |
| 32 | PEO110K | 200 | 0.84 | 0.63 |
| 33 | PEO110K | 400 | 0.62 | 0.65 |
| 34 | PEO-Block | 100 | 0.92 | 0.64 |
| 35 | PEO-Block | 200 | 0.85 | 0.70 |
| 36 | PEO-Block | 400 | 0.69 | 0.54 |
| 37 | PVP | 200 | 0.90 | 0.91 |
| 38 | PVP | 300 | 0.84 | 0.71 |
| 39 | PVP | 400 | 0.72 | 0.56 |
| 40 | PVPK15 | 150 | 0.92 | 0.95 |
| 41 | PVPK30 | 200 | 0.91 | 0.87 |
| 42 | PVPK60 | 200 | 0.92 | 0.95 |
| 43 | PVPK120 | 250 | 0.93 | 0.76 |
| 44 | PVA20K | 100 | 0.95 | 0.97 |
| 45 | PVA20K | 200 | 0.93 | 0.94 |
| 40 | PVA20K | 400 | 0.88 | 0.91 |
| 47 | PVA200K | 400 | 0.92 | 1.00 |
| 49 | PVA(OK8) | 200 | 0.94 | 1.00 |
| 40 | PVA(OK8) | 400 | 0.90 | 1.07 |
| 50 | PVA(OK8) | 600 | 0.86 | 0.88 |
| 51 | None | - | 1.00 | 1.00 |

Same key as Table 2.
The present invention provides a wafer polishing technology capable of increasing the effective usable area of silicon wafers, of improving the production yield of semiconductor equipment, of enhancing the production efficiency of semiconductor equipment, and of reducing manufacturing costs by improving the ROA of silicon wafers by merely altering the slurry composition without significantly altering the wafer polishing conditions.

## 16

## Explanation of Notations

100 CMP apparatus
102 sun gear
103 carrier
104 silicon wafer
105 polishing pad
106, 107 disc
108 internal gear
109, 301 slurry composition
201 base line
301 slurry composition
302 edge section

The invention claimed is:
15 1. A chemical-mechanical polishing composition comprising a polishing agent, and a water soluble polymer having a mean molecular weight of about 200 to about $3,000,000$ that has a solubility parameter (SP) in the range of 9.0 to 14.0 , wherein the water soluble polymer has one or more hetero atoms.
2. The composition of claim $\mathbf{1}$ in which the mean molecular weight of the water soluble polymer is about 200 to 110,000.
3. The composition of claim $\mathbf{1}$ in which the water soluble polymer is present at about 1 ppm to about 1,000 ppm .
4. The composition of claim $\mathbf{1}$ in which the water soluble polymer is present at about 1 ppm to about 600 ppm .
5. The composition of claim $\mathbf{1}$ in which the water soluble polymer is present at about 1 ppm to about 400 ppm .
6. The composition of claim $\mathbf{1}$ in which the water soluble polymer is present at about 1 ppm to about 200 ppm .
7. The composition of claim $\mathbf{1}$ in which the amount of the water soluble polymer is not more than 200 ppm and the water soluble polymer has a solubility parameter in a range 35 of 12 to 13.9 .
8. The composition of claim $\mathbf{1}$ in which the water soluble polymer comprises a polyoxyalkylene oxide (such as PEG, PEO, PPG, PPO), poly-N-vinylpyrrolidone, poly-N-vinyl acetamide, poly-N-methylvinyl acetamide poly-2-ethyloxazoline, or a mixture thereof.
9. The composition of claim $\mathbf{1}$ wherein the pH of the composition is from about 7 to about 12 .
10. A method of polishing a substrate, comprising: contacting, or adhering to, the substrate a composition comprising a polishing agent, and a water soluble polymer having a mean molecular weight of about 200 to about $3,000,000$ that has a solubility parameter (SP) in the range of 9.0 to 14.0 , wherein the water soluble polymer has one or more hetero atoms.
11. The method of claim $\mathbf{1 0}$ in which the water soluble polymer is present at a level of 1 ppm to 1000 ppm .
12. The method of claim $\mathbf{1 0}$ in which the mean molecular weight of the water soluble polymer is in the range of 200 to 110,000 and the SP value is under 9.5 .
13. The method of claim $\mathbf{1 0}$ wherein the substrate comprises a silicon substrate such as a polysilicon film or silicon wafer.
