Repository: VANDRANKI/Agentic_Workflow

# Agentic Workflow

Automation with AI Agents for JSON data extraction and processing.

File: Input_Md's&Images/Ceria_Related_Patents/mat_t08m3v/mat_t08m3v.md (part 1 of 2)
(19) United States
(12) Patent Application Publication (10) Pub. No.: US 2004/0216388 A1 Mathur et al.
(43) Pub. Date: Nov. 4, 2004
(54) SLURRY COMPOSITIONS FOR USE IN A CHEMICAL-MECHANICAL PLANARIZATION PROCESS
(76) Inventors: Sharad Mathur, Macon, GA (US); Ahmad Moini, Princeton, NJ (US); Ivan Petrovic, Princeton, NJ (US)

Correspondence Address: Engelhard Corporation 101 Wood Avenue P.O. Box 770

Iselin, NJ 08830-0770 (US)
(21) Appl. No.: 10/792,738
(22) Filed: $\quad$ Mar. 5, 2004

## Related U.S. Application Data

(60) Provisional application No. 60/455,216, filed on Mar. 17, 2003. Provisional application No. 60/509,445, filed on Oct. 8, 2003.

## Publication Classification

(51) Int. Cl. ${ }^{7}$ B24D 3/02
(52) U.S. Cl. $\qquad$ 51/298; 51/307; 51/308; 51/309, 438/692; 438/693

## ABSTRACT

A chemical-mechanical abrasive composition for use in semiconductor processing uses abrasive particles having a non-spherical morphology.

![img-0.jpeg](images\img-0.jpeg)
![img-1.jpeg](images\img-1.jpeg)

FIGURE 3
![img-2.jpeg](images\img-2.jpeg)

# FIGURE 4 

![img-3.jpeg](images\img-3.jpeg)

FIGURE 5
![img-4.jpeg](images\img-4.jpeg)

FIGURE 6
![img-5.jpeg](images\img-5.jpeg)

FIGURE 7
![img-6.jpeg](images\img-6.jpeg)

# FIGURE 8 

![img-7.jpeg](images\img-7.jpeg)

# Fig. 9 

![img-8.jpeg](images\img-8.jpeg)

Fig. 10
![img-9.jpeg](images\img-9.jpeg)

Fig. 11
![img-10.jpeg](images\img-10.jpeg)

![img-11.jpeg](images\img-11.jpeg)

Fig. 12

# Fig. 13 

![img-12.jpeg](images\img-12.jpeg)

FIGURE 14
![img-13.jpeg](images\img-13.jpeg)

## SLURRY COMPOSITIONS FOR USE IN A CHEMICAL-MECHANICAL PLANARIZATION PROCESS

[0001] This patent application claims the benefit of pending provisional U.S. patent applications 60/455,216 filed Mar. 17, 2003 and 60/509,445 filed Oct. 8, 2003, incorporated herein in their entireties.

## FIELD OF THE INVENTION

[0002] The present invention relates to a novel slurry for chemical-mechanical planarization (CMP). The present invention is applicable to manufacturing high speed integrated circuits having submicron design features and high conductivity interconnect structures with high production throughput.

## BACKGROUND OF THE INVENTION

[0003] In the fabrication of integrated circuits and other electronic devices, multiple layers of conducting, semiconducting, and dielectric materials are deposited on or removed from a surface of a substrate. Thin layers of conducting, semiconducting, and dielectric materials may be deposited by a number of deposition techniques.
[0004] Common deposition techniques in modern processing include physical vapor deposition (PVD), also known as sputtering, chemical vapor deposition (CVD), plasma-enhanced chemical vapor deposition (PECVD), and now electrochemical plating (ECP).
[0005] As layers of materials are sequentially deposited and removed, the uppermost surface of the substrate may become non-planar across its surface and require planarization. Planarizing a surface, or "polishing" a surface, is a process where material is removed from the surface of the substrate to form a generally even planar surface. Planarization is useful in removing undesired surface topography and surface defects, such as rough surfaces, agglomerated materials, crystal lattice damage, scratches, and contaminated layers or materials. Planarization is also useful in forming features on a substrate by removing excess deposited material used to fill the features and to provide an even surface for subsequent levels of metallization and processing.
[0006] Chemical mechanical planarization, or chemical mechanical polishing (CMP), is a common technique used to planarize substrates. CMP utilizes a chemical composition, typically a slurry or other fluid medium, for selective removal of material from substrates. Considerations in CMP slurry design are discussed in Rajiv K. Singh et al., "Fundamentals of Slurry Design for CMP of Metal and Dielectrics Materials", MRS Bulletin, pages 752-760 (October 2002). In conventional CMP techniques, a substrate carrier or polishing head is mounted on a carrier assembly and positioned in contact with a polishing pad in a CMP apparatus. The carrier assembly provides a controllable pressure to the substrate urging the substrate against the polishing pad. The pad is moved relative to the substrate by an external driving force. Thus, the CMP apparatus effects polishing or rubbing movement between the surface of the substrate and the polishing pad while dispersing a polishing composition, or slurry, to effect both chemical activity and mechanical activity.
[0007] Conventional slurries used for CMP processes contain abrasive particles in a reactive solution. Alternatively,
the abrasive article can be a fixed abrasive article, such as a fixed abrasive polishing pad, which maybe used with a CMP composition or slurry that does not contain abrasive particles. A fixed abrasive article typically comprises a backing sheet with a plurality of geometric abrasive composite elements adhered thereto.
[0008] Abrasives which are most extensively used in the semi-conductor CMP process are silica $\left(\mathrm{SiO}_{2}\right)$, alumina $\left(\mathrm{Al}_{2} \mathrm{O}_{3}\right)$, ceria $\left(\mathrm{CeO}_{2}\right)$, zirconia $\left(\mathrm{ZrO}_{2}\right)$, and titania $\left(\mathrm{TiO}_{2}\right)$, which can be produced by a fuming or a sol-gel method, as described in U.S. Pat Nos. 4,959,113; 5,354,490; and 5,516, 346 and WO97/40,030. There has recently been reported a composition or a slurry comprising mangania $\left(\mathrm{Mn}_{2} \mathrm{O}_{3}\right)$ (European Pat. No. 816,457) or a silicon nitride (SiN) (European Pat. No. 786,504).
[0009] U.S. Pat. No. 6,508,952 discloses a CMP slurry containing any commercially available abrasive agent in particle form, such as $\mathrm{SiO}_{2}, \mathrm{Al}_{2} \mathrm{O}_{3}, \mathrm{ZrO}_{2}, \mathrm{CeO}_{2}, \mathrm{SiC}, \mathrm{Fe}_{2} \mathrm{O}_{3}$, $\mathrm{TiO}_{2}, \mathrm{Si}_{3} \mathrm{~N}_{4}$, or a mixture thereof. These abrasive particles normally have a high purity, a high surface area, and a narrow particle size distribution, and thus are suitable for use in abrasive compositions as abrasive agents.
[0010] U.S. Pat. No. 4,549,374 discloses polishing semiconductor wafers with an abrasive slurry prepared by dispersing montmorillonite clay in deionized water. The pH of the slurry is adjusted by adding alkali such as NaOH and KOH .
[0011] Demands for electrical processing speed have continued to increase requiring higher and higher circuit densities and performance. It is now desirable to fabricate chips with 8 or more layers of circuit patterns. In principal the requirement for more layers does not change the nature of polishing, but it does require more rigorous specifications from the polishing method. The width of each layer can be $<5 \mu \mathrm{~m}$.
[0012] Defects such as scratches and dishing must be lessened or eliminated. An issue that further increases the technical demand is the move toward 300 mm wafers. The larger wafer makes it more difficult to maintain uniformity over larger length scales as compared to an $8^{\prime \prime}$, or 200 mm , wafer.
[0013] Besides adding layers, increased circuit density can be achieved by decreasing the space between the individual pathways. Pathways cannot be too close as electrical spillover can occur across the $\mathrm{SiO}_{2}$ dielectric (the wafer oxide) effectively shorting out the connection. Recent technological advancements permitting the fabrication of very small, high density circuit patterns on integrated circuits have placed higher demands on isolation structures.
[0014] US Patent Application Publication 2003/0129838 (filed Dec. 28, 1999) discloses the following non-plate-like abrasive materials: iron oxide, strontium titanate, apatite, dioptase, iron, brass, fluorite, hydrated iron oxide, and azurite.

## SUMMARY OF THE INVENTION

[0015] High performance polishing is required in the fabrication of integrated circuits (ICs) for computer and electronics applications. In essence, an IC is a device made up of many thin layers sequentially deposited on an inor-

ganic oxide wafer. The layers have different compositions including oxide, metal, or dielectric materials, and each must be polished within narrow tolerances and high selectivity in order to obtain a working device. Chemical Mechanical Polishing (CMP) is a means to accomplish this task. Polishing is accomplished via the removal of surface features using a liquid chemical slurry and a rotating polymer brush. In an effective system, synergistic relationships between surface etching chemicals, surface protecting chemicals, abrasives in the slurry, and polymer pad physics result in a uniform flat surface. In the present invention, particles having a non-spherical morphology are used as the abrasive in a CMP slurry.

## BRIEF DESCRIPTION OF THE DRAWINGS

[0016] FIG. 1 is an example of one modified non-spherical particle of the present invention.
[0017] FIG. 2 is an example of another modified nonspherical particle of the present invention.
[0018] FIG. 3 is an example of a partially coated nonspherical particle of the present invention.
[0019] FIG. 4 is an example of another partially coated non-spherical particle of the present invention.
[0020] FIG. 5 is an example of another partially coated non-spherical particle of the present invention.
[0021] FIG. 6 is an example of another partially coated non-spherical particle of the present invention.
[0022] FIG. 7 is an example of a completely coated non-spherical particle of the present invention.
[0023] FIG. 8 is an example of another partially coated non-spherical particle of the present invention.
[0024] FIG. 9 is a depiction of the use of CMP to remove rider from a silicon dioxide layer.
[0025] FIG. 10 is a depiction of polishing an etched semiconductive wafer.
[0026] FIG. 11 is a depiction of polishing an etched wafer containing metal.
[0027] FIG. 12 is a Scanning Electron Micrograph (SEM) of the ultrafine abrasive particles prepared in Example 1 below.
[0028] FIG. 13 is a graph comparing the removal rate of copper using a CMP slurry containing aluminum oxide and a CMP slurry containing calcined kaolin particles as the abrasive.
[0029] FIG. 14 is a Scanning Electron Micrograph (SEM) of the ultrafine abrasive particles (Sample A) prepared in Example 3 below.

## DETAILED DESCRIPTION OF THE INVENTION

[0030] In general, CMP slurry compositions include abrasives for mechanical action and at least one of: oxidizers, acids, bases, complexing agents, surfactants, dispersants, and other chemicals for providing a chemical reaction such as oxidation on the surface to be polished. Certain poisons are typically avoided. Examples include metal ions with high mobilities, such as $\mathrm{Na}^{+}$, or elements that undergo
reaction with wafer materials such as fluorine (although HF is sometimes used in post-CMP cleaning).
[0031] Non-limiting examples of available bases include $\mathrm{KOH}, \mathrm{NH}_{4} \mathrm{OH}$, and $\mathrm{R}_{2} \mathrm{NOH}$. Acids also can be added, which can be exemplified by $\mathrm{H}_{3} \mathrm{PO}_{4}, \mathrm{CH}_{3} \mathrm{COOH}, \mathrm{HCl}, \mathrm{HF}$ and so on. Available as such supplementary oxidizing agents are $\mathrm{H}_{2} \mathrm{O}_{2}, \mathrm{KIO} 3, \mathrm{HNO}_{3}, \mathrm{H}_{3} \mathrm{PO}_{4}, \mathrm{~K}_{2} \mathrm{Fe}(\mathrm{CN})_{n}, \mathrm{Na}_{2} \mathrm{Cr}_{2} \mathrm{O}_{7}, \mathrm{KOCl}$, $\mathrm{Fe}\left(\mathrm{NO}_{3}\right)_{2}, \mathrm{NH}_{4} \mathrm{OH}$, and DMSO. Divalent acids, such as oxalic acid, malonic acid, and succinic acid can be used as additives for the polishing composition of the present invention.
[0032] Additional suitable acid compounds that may be added to the slurry composition include, for example, formic acid, acetic acid, propanoic acid, butanoic acid, pentanoic acid, hexanoic acid, heptanoic acid, oxtanoic acid, nonanoic acid, lactic acid, nitric acid, sulfuric acid, malic acid, tartaric acid, gluconic acid, citric acid, phthalic acid, pyrocatechoic acid, pyrogallol carboxylic acid, gallic acid, tannic acid, and mixtures thereof.
[0033] Suitable corrosion inhibitors that may be added to the slurry composition include, for example, benzotriazole, 6 -tolylytriazole, 1-(2,3-dicarboxypropyl) benzotriazole, and mixtures thereof.
[0034] Carboxylic acids, if added, may also impart corrosion inhibition properties to the slurry composition.
[0035] To increase the selectivity of tantalum and tantalum compounds relative to silicon dioxide, fluorine-containing compounds may be added to the slurry composition. Suitable fluorine-containing compounds include, for example, hydrogen fluoride, perfluoric acid, alkali metal fluoride salt, alkaline earth metal fluoride salt, ammonium fluoride, tetramethylammonium fluoride, ammonium bifluoride, ethylenediammonium difluoride, diethylenetriammonium trifluoride, and mixtures thereof.
[0036] Suitable chelating agents that may be added to the slurry composition include, for example, ethylenediaminetetracetic acid (EDTA), N-hydroxyethylethylenediaminetriacetic acid (NHEDTA), nitrilotriacetic acid (NTA), diethylklenetriaminepentacetic acid (DPTA), ethanohiglycinate, and mixtures thereof. The chelating agents may aid in the softening of the metallic surface or even help to protect low lying features or surfaces of particular composition. The idea of protection mechanisms may lead to significant improvements.
[0037] Suitable amines that may be added to the slurry composition include, for example, hydroxylamine, monoethanolamine, diethanolamine, triethanolamine, diethyleneglycolamine, N-hydroxylethylpiperazine, and mixtures thereof.
[0038] Suitable surfactant compounds that may be added to the slurry composition include, for example, any of the numerous nonionic, anionic, cationic, or amphoteric surfactants known to those skilled in the art.
[0039] The pH of the slurry is vital to the performance of all slurry components. The acidity level of a solution can control reaction rates at the surface, formation constants of metal complexing agents, rates of surface oxidation, solution ionic strength, aggregation size of slurry particles, and more. Examination of various acids, bases, and pH buffers are a prospective area for CMP development.

[0040] In accordance with the present invention, a CMP slurry is provided in which the abrasive is formed of particles having a morphology wherein at least one dimension (height, length and/or width) is substantially larger than another. For purposes of this application, such a morphology will be described as "non-spherical." Thus, a non-spherical particle morphology may be plate-like, sheet-like, needlelike, capsule-like, laminar-like, or any other of a myriad of shapes having at least one dimension substantially larger than another. Such morphology distinguishes over spherical particles which are substantially round in appearance and do not have noticeable elongated surfaces. Laminar clays such as kaolin, vermiculite and montmorillonite (that can be exfoliated) and modifications of such clays that preserve the clay shape such as acid leached kaolin, mica, talc, graphite flake, glass flake, and synthetic polymer flake are useful as abrasives in the CMP slurries of this invention.
[0041] These non-spherical particles are primary in the slurry. Thus, the phrase "non-spherical particle" as used herein does not cover a non-spherical agglomeration of spherical particles.
[0042] It is believed that the abrasive particles having a non-spherical morphology provide an advantage over the prior art ceramic oxide materials of spherical shape. It is believed that the pressure of the non-spherical abrasive on the substrate surface is distributed over an area rather than a point of contact as the spherical particles. Accordingly, non-spherical particles provide a gentle polishing action and yet reduce micro-scratching, oxide loss, as well as reduce dishing and erosion compared to the point of contact polishing achieved by the hard ceramic abrasives presently used.
[0043] In addition to having a non-spherical morphology, the abrasive particles are preferably softer than the silica or alumina abrasives typically used for CMP. Accordingly, the non-spherical abrasive particles have a Mohs hardness of about 1 to 6 . For reference, Table 1 below sets forth the various metals and abrasive particles.

TABLE 1

| Materials | Mohs | Microhardness <br> $\left[\mathrm{kg} \mathrm{~mm}^{-3}\right]$ |
| :-- | :--: | :--: |
| Copper | $2.5-3.0$ | 80 |
| Tantalum | 6.5 | 230 |
| Tungsten | $7.5-8.0$ | 350 |
| Hydrated $\mathrm{SiO}_{2}$ | $4-5$ | $400-500$ |
| $\mathrm{SiO}_{2}$ | $6-7$ | 1200 |
| Copper Oxide | $3.5-4.0$ | - |
| Kaolin (hydrous) | $2-3$ | - |
| Kaolin (calcined) | $4.0-6.0$ |  |
| Alumina | 9.0 | 2000 |
| $\mathrm{ZnO}_{2}$ | 6.5 | - |
| Diamond | 10.0 | 10000 |

[0044] It is believed that a non-spherical abrasive having a Mohs hardness between about 1-6 is hard enough to provide the necessary mechanical action of a CMP slurry, yet defects such as scratching, dishing, and overpolishing action can simultaneously be avoided.
[0045] In general, the non-spherical particle abrasive will comprise up to 20 by weight percent of the slurry although abrasive solids contents up to 60 wt. \% maybe prepared.

More typically, amounts of less than $15 \%$ by weight and more preferably, an abrasive content in amounts of from $0.5-8 \mathrm{wt} . \%$ are utilized.
[0046] At present, kaolin clay particles are preferred as the non-spherical abrasive. While hydrous kaolin can be utilized, it has been found that if the kaolin has been calcined, a better polishing rate results. However, the overall performance of hydrous kaolin is better than calcined kaolin and thus, hydrous kaolin is preferred. Calcination of the kaolin to undergo a strong endothermic reaction associated with dehydroxylation results in metakaolin. Kaolin clay calcined under conditions more severe than those used to convert kaolin to metakaolin, i.e., kaolin clay calcined to undergo the characteristic kaolin exothermic reaction, results in the spinel form of calcined kaolin and also mullite if more extreme conditions are utilized. Generally, calcination of the hydrous kaolin at temperatures of $1200^{\circ} \mathrm{F}$. and higher results in the dehydroxylation of hydrous kaolin to metakaolin. Calcination temperatures of $1400-2200^{\circ} \mathrm{F}$. can be used to produce a kaolin clay that has been calcined through its characteristic exotherm to spinel form kaolin. At the higher temperatures, e.g. above $1900^{\circ} \mathrm{F}$., formation of mullite occurs. Any and all of these forms of kaolin clay can be utilized as the abrasive of this invention. All of these materials are available commercially from the present assignee, Engelhard Corporation, Iselin, N.J.
[0047] Hydrous kaolin is typically prepared through combination of unit operations that modify the particle size distribution and remove coloring impurities from kaolin. These unit operations are facilitated by using aqueous suspensions of kaolin in water. Examples of unit operations that change the particle size distribution are centrifuges, delamination or milling devices and selective flocculation. Examples of unit operations that result in removal of coloring impurities are flotation and magnetic separation. Further, reductive and/or oxidative bleaching can be used to render coloring impurities colorless. In addition, filtration may be utilized to substantially remove water from kaolin following which the high solids filtration product slurry can be spray dried. The spray dried portion can be added back to the high solids filter product slurry to further raise the solids content of the slurry. The filtration product may not be dispersed and thus the filtercake can be dried and pulverized to obtain what is referred to as acid dried kaolin product in the industry. Additionally, the kaolin may be modified by thermal or chemical treatments. Typically, the kaolin is pulverized prior to and after the calcinations operation. Treated kaolin can be slurried to further effect modifications to the particle size distribution through the unit operations mentioned above.
[0048] Other useful non-spherical abrasive particles are brucite (magnesium hydroxide), hydrotalcite, and nanotalc. The preceding materials are commercially available. Other useful non-spherical abrasive particles are disclosed in commonly assigned U.S. Pat. No. $6,187,710$ incorporated herein by reference in its entirety. This patent teaches in one embodiment clay minerals made up of elementary threelayer platelets consisting of a central layer of octahedrally oxygen-surrounded metal ions (octahedron layer), which layer is surrounded by two tetrahedrally surrounded, silicon atom-containing layers (tetrahedron layer), characterized in that the dimensions of the clay particles vary from 0.1 micron to one micron. In the octahedron layer, at most 30 at.

\% of the metal ions has been replaced by ions of a lower valency and in the tetrahedron layers, at most 15 at. \% of the silicon ions has been replaced by ions of a lower valency. The patent teaches in another embodiment that the silicon (germanium) in the tetrahedron layer can be replaced by trivalent ions. In the octahedron layer, aluminum, chromium, iron (III), cobalt (III), manganese (III), gallium, vanadium, molybdenum, tungsten, indium, rhodium, and/or scandium are preferably present as trivalent ions. As divalent ions, magnesium, zinc, nickel, cobalt (II), iron (II), manganese (II), and/or beryllium are preferably present in the octahedron layer. In the tetrahedron layer, silicon and/or germanium is present as tetravalent component and preferably, aluminum, boron, gallium, chromium, iron (II), cobalt (III), and/or manganese (III) are present as trivalent component.
[0049] The components required for the synthesis, oxides of silicon (germanium) for the tetrahedron layer and the tri/di/monovalent ions for the octahedron layer, are presented in aqueous medium, are brought to the desired pH (3-9, preferably 5-9) and are then maintained for some time at a temperature of $60-350^{\circ} \mathrm{C}$., with the pH being maintained within the desired range. The reaction time strongly depends on temperature, and hence on pressure, with higher temperatures enabling shorter reaction times. In practice, reaction times to the order of 5-25 hours are found at the lower temperatures, $60-125^{\circ} \mathrm{C}$., whereas at temperatures in the range of $150^{\circ} \mathrm{C}$. and higher, reaction times to the order of some minutes to approximately 2.5 hours may suffice. The reaction time partly determines the dimensions of the clay minerals.
[0050] Such a process may be carried out in various ways, depending on the nature of the components and the desired result. Preferably, chlorides of the metals involved are not worked with, as they lead to a reaction into clay minerals that is hardly perceptible, if at all. For more process details, see incorporated U.S. Pat. No. 6,187,710.
[0051] Another useful non-spherical abrasive particle comprises expandable clay platelets that are modified via complexation with other components. The expandable clay systems include smectite clays, montmorillonite, Laponite, Stevensite, and many other natural and synthetic clays with varying composition, charge density, and platelet dimensions. It is known in the clay literature that these types of layered materials may be modified by a variety of ion exchange and intercalation processes. Also, positively charged platelets, such as hydrotalcite and other layered double hydroxides, may go through similar types of chemistry as the negatively charged smectite platelets.
[0052] One example of expandable clay platelets that are modified via complexation with other components follows. In FIG. 1, expandable clay platelets $\mathbf{1 0}$ have charged cations 12 such as sodium ions residing in the interlayer space of the clay platelets. The expandable clay platelets $\mathbf{1 0}$ are ion exchanged with inorganic clusters 14 such as aluminum oxide hydroxide cation $\left(\mathrm{Al}_{13}\right.$ Keggin ion) to replace the cations 12. The higher charge density of these resulting clusters yields a stronger interlayer interaction, and the clay layers remain stacked. The resulting material is either used without further modification or heated to elevated temperatures to form a 3-dimensional pillared structure. Alternatively, positively charged platelets, such as hydrotalcite, may
be intercalated with anionic clusters such as poly-oxometallates of Mo, W, and other transition metals.
[0053] Another example of expandable clay platelets that are modified via complexation with other components follows. In FIG. 2, expandable clay platelets $\mathbf{1 0}$ have charged cations 12 such as sodium ions residing in the interlayer space of the clay platelets. Organic cations 16, such as long chain alkyl ammonium ions, are exchanged into the interlayer spaces of smectite or similar negatively charged expandable clay platelets 10. Alternatively, anionic organic molecules, such as organo-sulfonates, may be intercalated into the interlayer space of positively charged platelets, such as hydrotalcite.
[0054] Another useful non-spherical abrasive particle comprises a central host that is coated with a secondary component. The central host may be a non-spherical particle such as those described above, three-dimensional particles such as alumina or other metal oxide particle. The coating may partially or completely cover the central host. Also, a particle may have multiple coatings on it.
[0055] One example of a partially coated platelet follows. In FIG. 3, host non-spherical particle 18 is partially coated with smaller platelets 20. Examples of useful smaller platelets 20 include laponite or other smectite particles or organic polymer coated on the surface of the host non-spherical particle 18. A particular smaller platelet may have the desired softness and composition, but the platelet size may be too small or there may be problems with dispersing it. By placing these platelets on the surface of the host, with more desirable rheology, dispersion, etc., a more effective abrasive may be developed. These types of materials may be synthesized by a number of approaches, including layer-bylayer techniques.
[0056] Another example of a partially coated platelet follows. In FIG. 4, host non-spherical particle 18 is substantially coated with smaller spherical particles 22. Examples of useful smaller spherical particles 22 include colloidal particles such as colloidal silica and molecular species such as the aluminum oxide hydroxide Keggin ion. The size, composition, charge density, and other attributes of the smaller spherical particles 22 may be adjusted to meet the desired final properties. In addition, different size spheres may be placed on the surface in subsequent coatings to create different levels of packing, porosity, and softness.
[0057] Another example of a partially coated platelet follows. In FIG. 5, host non-spherical particle 18 is substantially coated with smaller crystallites 24. Examples of useful smaller crystallites 24 include metal oxide or silica crystallites or non-oxide ceramic phases such as metal carbides and nitrides. Such a coating may be formed by heating to convert the platelets or colloidal particles into a crystalline oxide. Alternatively, the desired phase may be crystallized directly onto the surface of the host non-spherical particle 18 similar to known techniques for forming titanium dioxide coated mica pearlescent pigments. An example of a useful process is disclosed in commonly assigned U.S. Pat. No. 4,038,099 incorporated herein by reference in its entirety.
[0058] Another example of a partially coated platelet follows. In FIG. 6, host non-spherical particle 18 is substantially coated with a polymer 26. Examples of useful

polymers include] diallyldimethylammonium chloride (abbreviated PDADMAC) or polysodiumstyrene sulfonate (abbreviated PSS). The surface properties such as charge, softness, isoelectric point, rheology etc. may be adjusted by coating the surface of the host non-spherical particle 18 with polymer 26.
[0059] An example of a completely coated platelet follows. In FIG. 7, host non-spherical particle 18 is completely coated with carbon 28. Various precursors, such as polymers, organic molecules, etc. maybe placed on the surface of the host particle 18. The coated material is then pyrolyzed to form a carbon coating 28. The carbon coating may be very thin (few nm in thickness) or thick depending on the desired property.
[0060] Another example of a partially coated platelet follows. In FIG. 8, host non-spherical particle 18 is partially coated with organic functional groups 30. The particle 18 may be treated with coupling agents such as organo-silanes to attach a molecule directly to the particle surface. Typically, reactive groups on the particle surface, such as hydroxide groups, react with the alkoxy or halo groups of the silane. The result is the introduction of organic groups with specific functionality to the particle surface.
[0061] Particle sizes of the non-spherical abrasive regardless of the type utilized will typically have an average diameter less than about 1 micron as measured by commercially used particle measurement techniques. See for example commonly assigned U.S. Pat. No. 4,767,466 teaching that particle sizes are determined with the Sedigraph 5100 particle size analyzer and reported as equivalent spherical diameter on a weight percentage basis. Kaolin particle size for example is measured by x-ray sedimentation, e.g. Sedigraph 5100 . The average particle size for kaolin will preferably range from about 0.01 to less than about 1 micron and more preferably range from about 0.01 to about 0.5 micron.
[0062] The non-spherical abrasive can be combined with any of the chemical adjuvants which typically form a CMP slurry, such as acids, bases, dispersants, oxidizers, complexing agents, surfactants and/or passivating agents. The CMP slurry containing the non-spherical abrasive agent can be utilized in any CMP processing. Examples of typical CMP processing are described below. These are intended to be examples only and are not provided for the purpose of limiting the uses of the CMP slurries of this invention to the specific processing techniques or conditions disclosed. Thus, the CMP slurries of this invention containing the non-spherical abrasive are intended to be used for any of the CMP processes which are now known or can be utilized in the future as the complexity of the integrated circuits increases.
[0063] For example, in oxide-CMP, the pH of the aqueous solution is adjusted to maintain the suspension of small particles and to soften the surface of the silicon wafer such that the high features can be ground away by the action of the abrasives. Depending on the selected chemistry, the pH of the slurry may be adjusted accordingly. Thus, the pH may be acidic or basic. The surface of the wafer is thought to undergo a transformation under the alkaline conditions as sketched in FIG. 9. As shown in FIG. 9, substrate 32 formed of silicon dioxide is treated by the combination of chemical (alkaline reactivity) and mechanical action (particles abra-
sion). This situation represents the most straight forward case of oxide-only polishing. Thus, the silicon-oxide-silicon bonds are broken by the alkaline reaction and the individual silicon hydroxide moieties on the surface are removed by the mechanical abrasive action.
[0064] In order to place an electrical circuit on a chip, a pattern must be etched on the wafer surface as in FIG. 10. In this embodiment, substrate 34 has been etched to form a series of channels 36 which can be filled with dielectric or conductive metal components. The etched substrate 34 increases the challenge of polishing because the surface is not uniform. The substrate 34 as shown has an etched area of low pattern density (A) and an area of high pattern density (B). Surface removal during polishing tends to be greater in areas (B) where the pattern density is high because the local pressure exerted by the pad is distributed over less surface area. Other defects such as erosion and rounding of sharp corners and features of the pattern must also be minimized.
[0065] Once the wafer containing an etched pattern is prepared, a metal layer can be applied, which will be the electrical circuit. FIG. 11 illustrates such a wafer which includes wafer substrate 38, patterned area or channels 40, and metal or metal alloy 42 contained within the patterned areas. The metal used is usually a conductive copper/ aluminum $(\mathrm{Cu} / \mathrm{Al})$ alloy or tungsten (W), which are more resistant to temperature and oxidation than bulk Cu metal. Polishing is required to remove the metal overburden 44 as the metal layer extends beyond the low lying etched areas. Metal polishing, as opposed to oxide polishing, is accomplished using an oxidizing agent in the aqueous solution in order to form a soft oxide layer on the metal surface that can be removed by the mechanical abrasives in the slurry. Again, the use of both chemical and mechanical means are used to polish the surface.
[0066] There are added challenges with metal-CMP. Multiple surface compositions are present with varied coverage densities, yet a uniform removal of metal must be attained. All the overburden metal must be removed in order to prevent electrical shorts between the circuit lines. Some of the metal surface 42 may undergo metal over polishing within the trench areas 40 called dishing in FIG. 11. In FIG. 11, LS means line space while LW means line width. The sum of LW and LS is pitch. LW divided by pitch is pattern density. An approach to limit dishing is to add a complexing agent that binds to the low lying metal areas, forming a protective layer and limiting further metal erosion from slurry oxidizers. Clearly, the aqueous slurry and pad composition must be chosen carefully to balance erosion and protection processes.
[0067] Removing excess metal or other contamination from smaller and smaller spaces between individual pathways presents ever increasing challenges for CMP processing. Copper metal has a smaller intrinsic resistance and capacitance than $\mathrm{Cu} / \mathrm{Al}$ alloy, which is currently used as the conducting medium. Therefore, a smaller electrical potential is required to send a signal through a copper line, reducing the tendency for electrical spillover. In effect, by using Cu -only, the circuit pathways can be placed closer together.
[0068] However, the use of Cu also has disadvantages. Copper does not adhere well to oxide surfaces. Copper is also susceptible to bulk oxidation as, unlike $\mathrm{WO}_{3}$ or $\mathrm{Al}_{2} \mathrm{O}_{3}$, a CuO or $\mathrm{CuO}_{2}$ surface layer still allows $\mathrm{O}_{2}$ and $\mathrm{H}_{2} \mathrm{O}$ to

penetrate into the bulk metal. Moreover, Cu atoms are mobile and can migrate into the $\mathrm{SiO}_{2}$ wafer material ultimately causing the transistors in the circuit to fail. Therefore, a thin layer of low dielectric material, typically composed of tantalum, tantalum nitride, or titanium nitride, is placed between the wafer oxide and conducting Cu layers. The buffer layer promotes Cu adhesion, prevents oxidation of the bulk Cu metal, prevents Cu ion contamination of the bulk oxide, and further lowers the dielectric between the circuits (i.e. allows the circuits to be even more closely spaced).
[0069] One of the uses of CMP technology is in the manufacture of shallow trench isolation (STI) structures in integrated circuits formed on semiconductor chips or wafers such as silicon. The purpose of an STI structure is to isolate discrete device elements (e.g., transistors) in a given pattern layer to prevent current leakage from occurring between them.
[0070] An STI structure is usually formed by thermally growing an oxide layer on a silicon substrate and then depositing a silicon nitride layer on the thermally grown oxide layer. After deposition of the silicon nitride layer, a shallow trench is formed through the silicon nitride layer and the thermally grown oxide layer and partially through the silicon substrate using, for example, any of the wellknown photolithography mask and etching processes. A layer of a dielectric material such as silicon dioxide is then typically deposited using a chemical vapor deposition process to completely fill the trench and cover the silicon nitride layer. Next, a CMP process is used to remove that portion of the silicon dioxide layer covering the silicon nitride layer and to planarize the entire surface of the article. The silicon nitride layer is intended to function as a polishing step that protects the underlying thermally grown oxide layer and silicon substrate from being exposed during CMP processing. In some applications, the silicon nitride layer is later removed by, for example, dipping the article in an HF acid solution, leaving only the silicon dioxide filled trench to serve as an STI structure. Additional processing is usually then performed to form polysilicon gate structures.
[0071] The use of Cu and accompanying low dielectric buffer layer demand enhanced performance from polishing techniques. The new techniques are called Cu-CMP but in principle do not differ significantly from previous polishing methods. The CMP process must be able to remove the soft Cu metal overburden, yet limit Cu dishing, scratching, and removal of the low dielectric buffer layer. Simultaneously, tolerances are more rigorous because of more closely spaced circuit patterns. The ability to produce layers that are thin, flat, and defect free is of paramount importance.
[0072] As is also known in the art, one method for forming interconnects in a semiconductor structure is a so-called dual damascene process. A dual damascene process starts with the deposition of a dielectric layer, typically an oxide layer, disposed over circuitry formed in a single crystal body, for example silicon. The oxide layer is etched to form a trench having a pattern corresponding to a pattern of vias and wires for interconnection of elements of the circuitry. Vias are openings in the oxide through which different layers of the structure are electrically interconnected, and the pattern of the wires is defined by trenches in the oxide. Then, metal is deposited to fill the openings in the oxide layer. Subsequently, excess metal is removed by polishing. The process is repeated as many times as necessary to form the required interconnections. Thus, a dual damascene structure has a trench in an upper portion of a dielectric layer and a via
terminating at the bottom of the trench and passing through a lower portion of the dielectric layer. The structure has a step between the bottom of the trench and a sidewall of the via at the bottom of the trench.
