Repository: VANDRANKI/Agentic_Workflow

# Agentic Workflow

Automation with AI Agents for JSON data extraction and processing.

File: Input_Md's&Images/Ceria_Related_Patents/mat_t08m3v/mat_t08m3v.md (part 2 of 2)
(19) United States
[0073] The abrasive particles of the current invention can be used in CMP of copper in applications other than logic (such as microprocessors) or memory (such as flash memory) devices where copper is used in the interconnect metallic layers. For example, improving the thermal and electrical characteristics of the packaging of the device may involve use of a copper layer that needs to be planarized. The structure of the interconnect copper layer in the integrated circuit device and the copper layer in packaging may be different leading to different requirements on thickness of layer to be removed, planarity, dishing and defectivity. Also Micro-ElectroMechanical Systems (MEMS) may have a copper layer that may require planarization using CMP. Abrasive particles of the current invention can be used in CMP slurries for this application also.
[0074] A review of CMP processing is provided in "Advances in Chemical-Mechanical Planarization," Rajiv K. Singh and Rajiv Bajaj, MRS Bulletin, October 2002, pages 743-747. In general, while the CMP process appears quite simple, achieving a detailed understanding has been limited primarily by the large number of input variables in the polishing process. Among such variables are slurry variables such as particles and chemicals, pad variables, tool variables such as down pressure and linear velocity, and substrate variables such as pattern density. The article provides a good review of the process variables and emerging applications for CMP technology and is herein incorporated by reference.

## EXAMPLE 1

[0075] Ansilex 9348 calcined kaolin slurry ( $50 \%$ solids) supplied by Engelhard Corporation was used as the starting material. The slurry was mixed with 4 pounds per ton of Defloc 411 (ammonium polyacrylate) supplied by Sharpe Specialty Chemicals. The mixture was Netzsch milled at 1.2 gallons per minute ( gpm )-2 passes using zirconia beads. After Netzsch milling, 2 pounds per ton of Defloc 411 was again added and the mixture then spray dried in order to keep the slurry from spoiling. The spray dried product was reshurried in a Waring Blender for 5 minutes, then deslimed on the CU5000 (centrifuge) at $40 \%$ solids for 26 minutes wide open. Desliming removed the ultrafine fraction of the particulate slurry, which is of interest for the CMP application. The size distribution of the spray dried and the ultrafine product as measured by Sedigraph 5100 are set forth in Table 2. An SEM of the ultrafine product, diluted several times to enhance image quality, is shown in FIG. 12. The SEM was obtained using a field emission electron microscope (Jol 6500F) at 5 kV .

TABLE 2

| PSD (mass <br> \% finer then) <br> (microns) | Ansilex 93 <br> Slurry | Spray <br> dried product <br> Reshurried | Ultrafine <br> Product |
| :--: | :--: | :--: | :--: |
| 2 |  |  |  |
| 1 | 92 | 94 | 100 |
| 0.5 | 79 | 83 | 99 |
| 0.3 | 46 | 58 | 98 |
| 0.2 | 16 | 31 | 85 |
|  | 5 | 17 | 65 |

## EXAMPLE 2

[0076] The ultrafine product of Example 1 was reslurried to $4 \%$ solids. The slurry was passed through a Puradisc 25 GD glass filter ( 25 mm diameter and pore size of 2 microns) to remove oversize particles. A chemical package from a generic Copper CMP slurry was added to the abrasive slurry. The chemical package included an oxidizer (hydrogen peroxide), a passivator (benzotriazole), a complexing/etching agent (citric acid), and a stabilizer (TEA, TX-100). For comparison, a commercial alumina-based CMP slurry (Cabot Microelectronics) was used.
[0077] The CMP slurries were tested on 200 mm Si wafers provided with copper interconnects and a Ta diffusion barrier by the dual-damascene process. A polishing machine (Novellus IPEC 372) with a down pressure of 2 psi was used to apply the CMP slurries. Results are shown in Table 3 and FIG. 13. Also, see FIG. 11 for understanding the definitions of "Pitch" and "Pattern Density" used in Table 3.

TABLE 3

| Surface Topography (overpolished area) |  |
| :--: | :--: |
| Alumina Slurry | Kaolin Slurry |
| 100 $\mu \mathrm{m}$ Pitch | $100 \mu \mathrm{~m}$ Pitch |
| $50 \%$ Pattern Density | $50 \%$ Pattern Density |
| Erosion and Dishing - severe | Erosion $<1 \mathrm{~nm}$ |
| overpolishing |  |
| Very low Cu/Ta selectivity | Good Cu/Ta selectivity |

1. Pitch $=$ Line width + line space
2. Pattern Density = Line width/Pitch
[0078] The measurements in Table 3 are from the over polished area of the wafer. In case of the alumina slurry, severe overpolishing precluded measurements on dishing and erosion.

## EXAMPLE 3

[0079] A hydrous kaolin spray dried product from Engelhard was used as the starting material. The spray dried product was reslurried in lab in a Waring Blender for 5 minutes to $40 \%$ solids, then deslimed on CU5000 centrifuge at $40 \%$ solids for 15 minutes wide open ( 2400 rpms). The ultrafine hydrous kaolin fraction constituting the supernatant at $5 \%$ solids from the desliming step was filtered through Whatman filter ( 25 mm diameter and pore size of $2 \mu$ ) and constituted the abrasive slurry for use in CMP formulation (Sample A). The size distribution of the starting spray dried product and the ultrafine product as measured by Sedigraph 5100 are set forth in Table 4.

TABLE 4

| PSD (mass \% finer <br> than) (microm) | Starting Spray dried <br> product | Ultrafine hydrous <br> Kaolin (Sample A) |
| :--: | :--: | :--: |
| 2 | 98 | 100 |
| 1 | 98 | 99 |
| 0.5 | 92 | 98 |
| 0.3 | 73 | 84 |
| 0.18 | 50 | 61 |

[0080] An SEM of the ultrafine hydrous kaolin (Sample A), diluted several times to enhance image quality, is shown in FIG. 12. The SEM was obtained using a field emission electron microscope (Jeol 6500F) at 10 kV.
[0081] Another sample (Sample B) was prepared from a different starting feed PSD material and after desliming on CU5000 centrifuge at $40 \%$ solids for 15 minutes wide open ( 2400 rpms), the ultrafines were further subjected to an additional 32 minutes desliming at 2400 rpm and filtered through Whatman filter ( 25 mm diameter and pore size of $2 \mu$ ). The size distribution of the starting spray dried product and the ultrafine product as measured by Sedigraph 5100 are set forth in Table 5.

TABLE 5

| PSD (mass \% <br> finer than) <br> (microm) | Starting spray <br> dried product | Ultrafine hydrous <br> kaolin (Sample B) |
| :--: | :--: | :--: |
| 2 | 88 | 100 |
| 1 | 80 | 99 |
| 0.5 | 66 | 99 |
| 0.3 | 47 | 93 |
| 0.18 | 32 | 78 |

## EXAMPLE 4 AND COMPARATIVES A AND B

[0082] Chemical package from Example 2 was added to the ultrafine hydrous kaolin slurry (Sample A) from Example 3 to prepare a CMP formulation for planarization of Cu (Example 4). Other CMP formulations were prepared with the same chemical package by using a fumed silica slurry and alumina slurry. The fumed silica used was Aerosil 200 from Degussa (primary particle size of 12 nm and average aggregate size of 170 nm as measured by Microtrac)(Comparative A). The alumina particles were of alpha form and obtained from Polishing Solutions Inc. (Comparative B). The proprietary alumina particles are used in commercial CMP slurries for metal planarization.
[0083] The CMP slurries were tested on bare 200 mm tetrachlyforthosilicate (hereinafter "TEOS") silica wafers as well as coated with either copper or tantalum to determine the polishing rate to aid in estimating the polishing time for clearing copper on the patterned wafers, as well as determine surface smoothness and selectivity between copper/tanatalum and copper/silica. The CMP slurries were then tested on 200 mm Si wafers provided with copper interconnects and Ta diffusion barrier by the dual damascene process (patterned wafers) to assess the erosion and dishing. Erosion was measured at $70 \%$ patterned density while the dishing was measured on 300 micron pitch copper line. The dishing and erosion measurements were done on both the polished and overpolished wafers ( $20 \%$ extra time over polished wafers) to determine sensitivity of these undesirable topographic features to overpolishing.
[0084] The testing was done on a IPEC-372 M machine (Polishing Solutions Inc., Phoenix, Ariz.) at 5 psi down pressure and 60 rpm platen speed. WIWNU stands for Within Wafer Non Uniformity.

|  | Blanket Wafers |  |  |  |
| :-- | :--: | :--: | :--: | :--: |
| Abrasive in CMP <br> slurry | Material <br> Removal Rate <br> $(\mathrm{nm} / \mathrm{min})$ | WIWNU, \% | Cu/Ta <br> Selectivity | Tantalum/ <br> TEOS <br> Selectivity |
| Example 2 | 254 | 4.7 | 65 | 5.9 |
| Comparative A | 206 | 4.9 | 40 | 1.4 |
| Comparative B | 713 | 10.2 | 17 | 2.8 |

[0085] Clearly, ultrafine hydrous kaolin based CMP slurry resulted in the desired higher selectivity and uniformity than either fumed silica or alumina. The copper material removal rate with the ultrafine hydrous kaolin is comparable to fumed silica and lower than that due to alumina. The $\mathrm{Cu} / \mathrm{Ta}$ selectivity is more critical than the polishing rate since the expected outcome from the Cu planarization slurry is to stop at the Ta layer. The low Ta planarization rate with the hydrous kaolin formulation precludes from taking advantage of better Ta/TEOS selectivity than silica or alumina based CMP formulation.

## Patterned Wafers

[0086] Just-Polished: estimated by visual inspection of the wafer when copper is just cleared.
[0087] Overpolished: New patterned wafer polished with $20 \%$ extra time over that required to clear copper.
erosion measurements were done on both the polished and overpolished wafers ( $20 \%$ extra time over polished wafers) to determine sensitivity to overpolishing.
[0092] The testing was done on the same machine as in Example 4 and at a down pressure of 2 psi and platen speed of 90 rpm .

| Abrasive in CMP slurry | Blanker Wafers |  |  |  |  |  |
| :--: | :--: | :--: | :--: | :--: | :--: | :--: |
|  | Material Removal Rate (nm/min) |  | W1WNU, \% |  | Copper/TEOS Selectivity |  |
| Example 5 | 173 |  | 1 |  | 1020 |  |
| Comparative C | 224 |  | 1 |  | 83 |  |
| Comparative D | 127 |  | 17 |  | 52 |  |

[0088] The ultrafine hydrous kaolin based CMP slurry resulted in significantly lower erosion with no sensitivity to overpolishing compared to silica and alumina. This is consistent with the high selectivity for copper/tantalum and tantalum/TEOS removal rates obtained with the ultrafine hydrous kaolin slurry. Thus, compared to silica and alumina, the ultrafine hydrous kaolin slurry is expected to result in lower erosion as well as oxide and metal loss.
[0089] The dishing was similar with all the abrasives indicating a strong role of the chemistry in the formulation compared to the mechanical action of the abrasives.

## EXAMPLE 5 AND COMPARATIVES C AND D

[0090] In this example, CMP formulations based on ultrafine hydrous kaolin (Sample B) and fumed silica in Example 4 were used with the exception of removal of TX100 and TEA from the chemical package and lowering the slurry pH from 5 to 4 (Comparative C). In addition, an alumina-based commercial slurry from Cabot Microelectronics (CCMP) was also used (Comparative D).
[0091] The CMP slurries were tested on bare 200 mm TEOS wafers as well as coated with either copper or tantalum to determine the polishing rate to aid in estimating the polishing time for the patterned wafers, surface smoothness and selectivity between copper/tanatalum as well as copper/silica. The CMP slurries were then tested on 200 mm Si wafers provided with copper interconnects and Ta diffusion barrier by the dual damascene process (patterned wafers) to assess the erosion and dishing. Erosion was measured at $70 \%$ patterned density while the dishing was measured on 150 micron width copper line. The dishing and
[0093] Clearly, ultrafine hydrous kaolin A based CMP slurry resulted in an improved material removal rate and a dramatic improvement in selectivity and uniformity when compared to the commercial slurry. Compared to silica, the removal rate was slightly lower but this factor is far outweighed by dramatic increase in $\mathrm{Cu} / \mathrm{TEOS}$ selectivity. The very high selectivity is due to extremely low removal rates for TEOS with the ultrafine hydrous that results in low erosion and almost no oxide and thus metal loss, which the semiconductor circuit designer has to normally compensate for in the design.

## Patterned Wafers

[0094] Just-Polished: estimated by visual inspection of the wafer when copper is just cleared.
[0095] Overpolished: New patterned wafer polished with $20 \%$ extra time over that required to clear copper.

| Abrasive in CMP slurry | Polished Condition |  | Overpolished Condition |  |
| :--: | :--: | :--: | :--: | :--: |
|  | Dishing (nm) | Erosion (nm) | Dishing ( nm ) | Erosion (nm) |
| Example 5 | 405 | 25 | 510 | 32 |
| Comparative C | 503 | 223 | 466 | 247 |
| Comparative D | 131 | 45 | 133 | 70 |

[0096] The ultrafine hydrous kaolin based CMP slurry resulted in roughly $10 \%$ of the erosion due to silica and $50 \%$ of the erosion due to the commercial CCMP slurry. The commercial slurry resulted in better dishing compared to

both silica and the hydrous kaolin sample showing the importance of the optimized chemistry of the formulation.
What is claimed is:

1. A chemical-mechanical planarization abrasive slurry comprising primary abrasive particles having a non-spherical morphology.
2. The slurry of claim 1 wherein said abrasive particles having a non-spherical morphology are selected from mica, talc, laminar clays, graphite flake, glass flake, and synthetic polymer flake.
3. The slurry of claim 2 wherein said abrasive particles comprise laminar clay.
4. The slurry of claim 3 wherein said clay particles have been calcined at a temperature of at least $1200^{\circ} \mathrm{F}$.
5. The slurry of claim 1 wherein said slurry comprises up to about 20 weight $\%$ of said abrasive particles.
6. The slurry of claim 5 wherein said slurry comprises about 0.5 to about 8 weight $\%$ of said abrasive particles.
7. The slurry of claim 1 wherein said abrasive particles have an average diameter of less than about 1 micron.
8. The slurry of claim 7 wherein said abrasive particles have an average diameter of about 0.01 to about 0.5 micron.
9. The slurry of claim 1, wherein said abrasive particles have a Mohs hardness within the range of about 1 to about 6 .
10. The slurry of claim 1 wherein said non-spherical abrasive particles have been modified via complexation with other components.
11. The slurry of claim 10 wherein said modified nonspherical abrasive particles are substantially separated by inorganic cations.
12. The slurry of claim 1 wherein said non-spherical abrasive particles are at least partially coated.
13. The slurry of claim 12 wherein said non-spherical abrasive particles are at least partially coated with platelets, polymer, carbon, organic functional groups, or crystallites.
14. A method of planarizing a semiconductor with a chemical-mechanical abrasive slurry, said semiconductor comprising a surface of semiconductive material, metal, dielectric material or mixtures thereof, said method comprising contacting said surface with said chemical-mechanical abrasive slurry, said chemical-mechanical abrasive slurry comprising a primary particle abrasive having a non-spherical morphology.
15. The method of claim 14 wherein said particle abrasive is selected from mica, talc, laminar clays, graphite flake, glass flake, and synthetic polymer flake.
16. The method of claim 15 wherein said particle abrasive is laminar clay.
17. The method of claim 16 wherein said clay has been calcined at a temperature of at least $1200^{\circ} \mathrm{F}$.
18. The method of claim 14 wherein said slurry contains up to about $20 \%$ by weight of said particle abrasive.
19. The method of claim 14 wherein said slurry comprises from about 0.5 to about 8 weight $\%$ of said particle abrasive.
20. The method of claim 14 wherein said particle abrasive has an average diameter of less than about 1 micron.
