Repository: VANDRANKI/Agentic_Workflow

# Agentic Workflow

Automation with AI Agents for JSON data extraction and processing.

File: Input_Md's&Images/Ceria_Related_Patents/rei_j5e145/rei_j5e145.md (part 1 of 3)
(19) United States
(12) Patent Application Publication (10) Pub. No.: US 2023/0087984 A1 REISS et al.
(43) Pub. Date: Mar. 23, 2023
(54) SILICA-BASED SLURRY COMPOSITIONS CONTAINING HIGH MOLECULAR WEIGHT POLYMERS FOR USE IN CMP OF DIELECTRICS
(71) Applicant: CMC Materials, Inc., Aurora, IL (US)
(72) Inventors: Brian REISS, Woodridge, IL (US); Brittany JOHNSON, Oak Park, IL (US); Sajo NAIK, Naperville, IL (US); Lung-Tai LU, Tainan City (TW); Kim LONG, Naperville, IL (US); Elliot KNAPTON, Aurora, IL (US); Douglas ROBELLO, Webster, NY (US); Sarah BROSNAN, St. Charles, IL (US)
(21) Appl. No.: 17/951,288
(22) Filed: Sep. 23, 2022

## Related U.S. Application Data

(60) Provisional application No. 63/247,429, filed on Sep. 23, 2021.

## Publication Classification

(51) Int. Cl.

C09G 1/02 (2006.01)
H01L 21/306 (2006.01)
H01L 21/321 (2006.01)
(52) U.S. Cl.

CPC C09G 1/02 (2013.01); H01L 21/30625 (2013.01); H01L 21/3212 (2013.01)
(57)

## ABSTRACT

The invention provides a chemical-mechanical polishing composition comprising: (a) about $3.0 \mathrm{wt} . \%$ to about 10 wt . $\%$ silica abrasive; (b) an anionic polymer having a weight average molecular weight of about 400 kDa to about 7000 kDa ; and (c) water, wherein the polishing composition has a viscosity of at least about 1 cPs , a ratio of viscosity (cPs) to wt. $\%$ of silica abrasive of about $0.2 \mathrm{cPs} / \mathrm{wt} . \%$ to about $1.5 \mathrm{cPs} / \mathrm{wt} . \%$, and a pH of about 9 to about 12 . The invention additional provides a chemical-mechanical polishing composition comprising: (a) about $3.0 \mathrm{wt} . \%$ to about 10 wt. \% silica abrasive; (b) a nonionicpolymer having a weight average molecular weight of about 300 kDa to about 7000 kDa ; and (c) water, wherein the polishing composition has a viscosity of at least about 2 cPs , and a pH of about 9 to about 12 . The invention also provides a method of chemically-mechanically polishing a substrate, especially a substrate comprising silicon oxide, silicon nitride, polysilicon, or combinations thereof, using said compositions.

# TEOS RR vs. DLS Particle Size 

![img-0.jpeg](images\img-0.jpeg)

![img-1.jpeg](images\img-1.jpeg)

# TEOS RR vs. PAA MW 

![img-2.jpeg](images\img-2.jpeg)

FIG. 2A

## SiN RR vs. PAA MW

![img-3.jpeg](images\img-3.jpeg)

FIG. 2B

![img-4.jpeg](images\img-4.jpeg)

FIG. 3

![img-5.jpeg](images\img-5.jpeg)

![img-6.jpeg](images\img-6.jpeg)

![img-7.jpeg](images\img-7.jpeg)

FIG. 5

![img-8.jpeg](images\img-8.jpeg)

FIG. 6A
SiN RR vs. Solids Content
![img-9.jpeg](images\img-9.jpeg)

FIG. 6B

![img-10.jpeg](images\img-10.jpeg)

SiN RR vs. Viscosity
![img-11.jpeg](images\img-11.jpeg)

## SILICA-BASED SLURRY COMPOSITIONS CONTAINING HIGH MOLECULAR WEIGHT POLYMERS FOR USE IN CMP OF DIELECTRICS

## BACKGROUND OF THE INVENTION

[0001] In the fabrication of integrated circuits and other electronic devices, multiple layers of conducting, semiconducting, and dielectric materials are deposited onto or removed from a substrate surface. As layers of materials are sequentially deposited onto and removed from the substrate, the uppermost surface of the substrate may become nonplanar and require planarization. Planarizing a surface, or "polishing" a surface, is a process where material is removed from the surface of the substrate to form a generally even, planar surface. Planarization is useful in removing undesired surface topography and surface defects, such as rough surfaces, agglomerated materials, crystal lattice damage, scratches, and contaminated layers or materials. Planarization also is useful in forming features on a substrate by removing excess deposited material used to fill the features and to provide an even surface for subsequent levels of metallization and processing.
[0002] Compositions and methods for planarizing or polishing the surface of a substrate are well known in the art. Chemical-mechanical planarization, or chemical-mechanical polishing (CMP), is a common technique used to planarize substrates. CMP utilizes a chemical composition, known as a CMP composition or more simply as a polishing composition (also referred to as a polishing slurry), for selective removal of material from the substrate. Polishing compositions typically are applied to a substrate by contacting the surface of the substrate with a polishing pad (e.g., polishing cloth or polishing disk) saturated with the polishing composition. The polishing of the substrate typically is further aided by the chemical activity of the polishing composition and/or the mechanical activity of an abrasive suspended in the polishing composition or incorporated into the polishing pad (e.g., fixed abrasive polishing pad).
[0003] As the size of integrated circuits is reduced and the number of integrated circuits on a chip increases, the components that make up the circuits must be positioned closer together in order to comply with the limited space available on a typical chip. Effective isolation between circuits is important for ensuring optimum semiconductor performance. To that end, shallow trenches are etched into the semiconductor substrate and filled with insulating material to isolate active regions of the integrated circuit. For example, shallow trench isolation (STI) is a process in which a silicon nitride layer is formed on a silicon substrate, shallow trenches are formed via etching or photolithography, and a dielectric layer is deposited to fill the trenches. Due to variation in the depth of trenches formed in this manner, it is typically necessary to deposit an excess of dielectric material on top of the substrate to ensure complete filling of all trenches. The dielectric material (e.g., a silicon oxide) conforms to the underlying topography of the substrate.
[0004] Thus, after the dielectric material has been placed, the surface of the deposited dielectric material is characterized by an uneven combination of raised areas of the dielectric material separated by trenches in the dielectric material, the raised areas and trenches of the dielectric material aligning with corresponding raised areas and
trenches of the underlying surface. The region of the substrate surface that includes the raised dielectric material and trenches is referred to as a pattern field of the substrate, e.g., as "pattern material," "pattern oxide," or "pattern dielectric." The pattern field is characterized by a "step height," which is the difference in height of the raised areas of the dielectric material relative to the trench height.
[0005] The excess dielectric material is typically removed by a CMP process, which additionally provides a planar surface for further processing. During removal of the raised area material, an amount of material from the trenches also will be removed. This removal of material from the trenches is referred to as "trench erosion" or "trench loss." Trench loss is the amount (thickness, e.g., in Angstroms (Å)) of material removed from trenches in achieving planarization of pattern dielectric material by eliminating an initial step height. Trench loss is calculated as the initial trench thickness minus a final trench thickness. Desirably, the rate of removal of material from trenches is well below the rate of removal from raised areas. Thus, as material of the raised areas is removed (at a faster rate compared to material being removed from the trenches) the pattern dielectric becomes a highly planarized surface that may be referred to as a "blanket" region of the processed substrate surface, e.g., "blanket dielectric" or "blanket oxide."
[0006] A polishing composition can be characterized according to its polishing rate (i.e., removal rate) and its planarization efficiency. The polishing rate refers to the rate of removal of a material from the surface of the substrate and is usually expressed in terms of units of length (thickness, e.g., in Angstroms (Å)) per unit of time (e.g., per minute). Different removal rates relating to different regions of a substrate, or to different stages of a polishing step, can be important in assessing process performance. A "pattern removal rate" or "active removal rate" is the rate of removal of dielectric material from raised areas of pattern dielectric layer at a stage of a process during which a substrate exhibits a substantial step height. "Blanket removal rate" refers to a rate of removal of dielectric material from planarized (i.e., "blanket") areas of a pattern dielectric layer at an end of a polishing step, when step height has been significantly (e.g., essentially entirely) reduced. Planarization efficiency relates to step height reduction versus amount of material removed from the substrate (i.e., step height reduction divided by trench loss). Specifically, a polishing surface, e.g., a polishing pad, first contacts the "high points" of the surface and must remove material in order to form a planar surface. A process that results in achieving a planar surface with less removal of material is considered to be more efficient than a process requiring removal of more material to achieve planarity.
[0007] Often the rate of removal of a pattern material can be rate-limiting for the dielectric polishing step in STI processes, and therefore high removal rates are desired to increase device throughput. However, generally, high abrasive (e.g., colloidal silica) loadings are necessary to achieve high removal rates. Thus, conventionally used polishing compositions, containing high abrasive (e.g., colloidal silica) loadings have been prohibitively costly.
[0008] Thus, a need remains for self-stopping CMP compositions and methods for chemical-mechanical polishing that can exhibit high removal rates of a pattern material without necessitating high abrasive (e.g., colloidal silica) loadings.

[0009] The invention provides such polishing compositions and methods. These and other advantages of the invention, as well as additional inventive features, will be apparent from the description of the invention provided herein.

## BRIEF SUMMARY OF THE INVENTION

[0010] The invention provides a chemical-mechanical polishing composition comprising: (a) about 0.001 wt. \% to about 10 wt. \% silica abrasive; (b) an anionic polymer having a weight average molecular weight of about 400 kDa to about $7,000 \mathrm{kDa}$; and (c) water, wherein the polishing composition has a viscosity of at least about 1 cPs , a ratio of viscosity (cPs) to wt. \% of silica abrasive of about 0.2 $\mathrm{cPs} / \mathrm{wt} . \%$ to about $1.5 \mathrm{cPs} / \mathrm{wt} . \%$, and a pH of about 9 to about 12 .
[0011] The invention also provides a chemical-mechanical polishing composition comprising: (a) about 0.001 wt. \% to about 10 wt. \% silica abrasive; (b) a nonionic polymer having a weight average molecular weight of about 300 kDa to about $7,000 \mathrm{kDa}$; and (c) water, wherein the polishing composition has a viscosity of at least about 1.2 cPs , and a pH of about 9 to about 12 .
[0012] The invention further provides a method of chemi-cally-mechanically polishing a substrate comprising: (i) providing a substrate, (ii) providing a polishing pad, (iii) providing a chemical-mechanical polishing composition comprising: (a) about 0.001 wt. \% to about 10 wt. \% silica abrasive; (b) an anionic polymer having a weight average molecular weight of about 400 kDa to about $7,000 \mathrm{kDa}$; and (c) water, wherein the polishing composition has a viscosity of at least about 1 cPs , a ratio of viscosity (cPs) to wt. \% of silica abrasive of about $0.2 \mathrm{cPs} / \mathrm{wt} . \%$ to about $1.5 \mathrm{cPs} / \mathrm{wt} . \%$, and a pH of about 9 to about 12 , (iv) contacting the substrate with the polishing pad and the chemical-mechanical polishing composition, and (v) moving the polishing pad and the chemical-mechanical polishing composition relative to the substrate to abrade at least a portion of the substrate to polish the substrate.
[0013] The invention still further provides a method of chemically-mechanically polishing a substrate comprising: (i) providing a substrate, (ii) providing a polishing pad, (iii) providing a chemical-mechanical polishing composition comprising: (a) about 0.001 wt. \% to about 10 wt. \% silica abrasive; (b) a nonionic polymer having a weight average molecular weight of about 300 kDa to about $7,000 \mathrm{kDa}$; and (c) water, wherein the polishing composition has a viscosity of at least about 1.2 cPs and a pH of about 9 to about 12 , (iv) contacting the substrate with the polishing pad and the chemical-mechanical polishing composition, and (v) moving the polishing pad and the chemical-mechanical polishing composition relative to the substrate to abrade at least a portion of the substrate to polish the substrate.

## BRIEF DESCRIPTION OF THE DRAWINGS

[0014] FIG. 1 is a plot showing the TEOS removal rate ( $\AA / \mathrm{min}$ ) as a function of dynamic light scattering (DLS) particle size ( nm ) for a polishing composition containing 8 wt. \% silica abrasive and 1000 ppm of a polyacrylic acid polymer having a weight average molecular weight of about 450 kDa , as compared to a control polishing composition not containing a polymer, as described in Example 1.
[0015] FIG. 2A is a plot showing the TEOS removal rate ( $\AA / \mathrm{min}$ ) as a function of polyacrylic acid polymer molecular weight ( Da ) for a polishing composition containing 3 wt. \% silica abrasive or 5 wt. \% silica abrasive, as described in Example 3.
[0016] FIG. 2B is a plot showing the SiN removal rate ( $\AA / \mathrm{min}$ ) as a function of polyacrylic acid polymer molecular weight ( Da ) for a polishing composition containing 3 wt. \% silica abrasive or 5 wt. \% silica abrasive, as described in Example 3.
[0017] FIG. 3 is a plot showing the TEOS removal rate ( $\AA / \mathrm{min}$ ) as a function of polishing composition viscosity (cPs) for a polishing composition containing 3 wt. \% silica abrasive or 5 wt. \% silica abrasive, as described in Example 3.
[0018] FIG. 4A is a plot showing the viscosity (cPs) as a function of polymer molecular weight (kDa) for a polishing composition containing 3 wt. \% silica abrasive, as described in Example 3.
[0019] FIG. 4B is a plot showing the TEOS removal rate ( $\AA / \mathrm{min}$ ) as a function of polymer molecular weight ( kDa ) for a polishing composition containing 3 wt. \% silica abrasive, as described in Example 3.
[0020] FIG. 5 is a plot showing the viscosity (cPs) as a function of silica abrasive loading (wt. \%) for a polishing composition containing a polyacrylic acid polymer having a weight average molecular weight of about 800 kDa , as compared to a control polishing composition not containing a polymer, as described in Example 6.
[0021] FIG. 6A is a plot showing the TEOS removal rate ( $\AA / \mathrm{min}$ ) as a function of silica abrasive loading (wt. \%) for a polishing composition containing a polyacrylic acid polymer having a weight average molecular weight of about 800 kDa , as compared to a control polishing composition not containing a polymer, as described in Example 6.
[0022] FIG. 6B is a plot showing the SiN removal rate ( $\AA / \mathrm{min}$ ) as a function of silica abrasive loading (wt. \%) for a polishing composition optionally containing a polyacrylic acid polymer having a weight average molecular weight of about 800 kDa , as described in Example 6.
[0023] FIG. 6C is a plot showing the TEOS removal rate ( $\AA / \mathrm{min}$ ) as a function of viscosity (cPs) for a polishing composition containing a polyacrylic acid polymer having a weight average molecular weight of about 800 kDa , as compared to a control polishing composition not containing a polymer, as described in Example 6.

## DETAILED DESCRIPTION OF THE INVENTION

[0025] The invention provides a chemical-mechanical polishing composition comprising, consisting essentially of, or consisting of: (a) about 0.001 wt. \% to about 10 wt. \% silica abrasive; (b) an anionic polymer having a weight average molecular weight of about 400 kDa to about $7,000 \mathrm{kDa}$; and (c) water, wherein the polishing composition has a viscosity of at least about 1 cPs , a ratio of viscosity (cPs) to wt. \% of silica abrasive of about $0.2 \mathrm{cPs} / \mathrm{wt} . \%$ to about $1.5 \mathrm{cPs} / \mathrm{wt} . \%$, and a pH of about 9 to about 12 . Additionally, the invention

provides a chemical-mechanical polishing composition comprising, consisting essentially of, or consisting of: (a) about 0.001 wt. \% to about 10 wt. \% silica abrasive; (b) a nonionic polymer having a weight average molecular weight of about 300 kDa to about $7,000 \mathrm{kDa}$; and (c) water, wherein the polishing composition has a viscosity of at least about 1.2 cPs and a pH of about 9 to about 12 .
[0026] The polishing composition comprises a silica abrasive. As used herein, the terms "silica abrasive," "silica abrasive particle," "silica particle," and "abrasive particle" can be used interchangeably, and can refer to any silica particle (e.g., colloidal silica particle). The silica particle (e.g., colloidal silica particle) can be modified (e.g., surface modified) or unmodified, and have a negative native zeta potential or a positive native zeta potential. As used herein, the phrase "native zeta potential" refers to the zeta potential of the silica abrasive prior to adding the silica abrasive to the polishing composition. For example, the native zeta potential can refer to the zeta potential of a silica abrasive prior to adding the silica abrasive to the polishing composition as measured in a neutral (i.e., pH of about 7) aqueous solution. A skilled artisan will be able to determine whether the silica abrasive, prior to adding the silica abrasive to the polishing composition, has a negative native zeta potential or a positive native zeta potential. The charge on dispersed particles such as a silica abrasive (e.g., colloidal silica particles) is commonly referred to as the zeta potential (or the electrokinetic potential). The zeta potential of a particle refers to the electrical potential difference between the electrical charge of the ions surrounding the particle and the electrical charge of the bulk solution of the composition in which it is measured (e.g., the liquid carrier and any other components dissolved therein). The zeta potential is typically dependent on the pH of the aqueous medium. For a given polishing composition, the isoelectric point of the particles is defined as the pH at which the zeta potential is zero. As the pH is increased or decreased away from the isoelectric point, the surface charge (and hence the zeta potential) is correspondingly decreased or increased (to negative or positive zeta potential values). The native zeta potential and the zeta potential of the polishing composition may be obtained using the Model DT-1202 Acoustic and Electro-acoustic spectrometer available from Dispersion Technologies, Inc. (Bedford Hills, N.Y.). As used herein, the phrase "negative zeta potential" refers to a silica abrasive that exhibits a negative surface charge when measured in the polishing composition. As used herein, the phase "positive zeta potential" refers to a silica abrasive that exhibits a positive surface charge when measured in the polishing composition.
[0027] In some embodiments, the silica abrasive has a zeta potential of less than 0 mV when measured in the polishing composition, i.e., the silica abrasive has a negative zeta potential when measured in the polishing composition. For example, the silica abrasive can have a zeta potential of -10 mV or less in the chemical-mechanical polishing composition, a zeta potential of -20 mV or less in the chemicalmechanical polishing composition, a zeta potential of -30 mV or less in the chemical-mechanical polishing composition, or a zeta potential of -40 mV or less in the chemicalmechanical polishing composition. In some embodiments, the silica abrasive has a negative zeta potential of from about 0 mV to about -60 mV , e.g., from about -10 mV to about -60 mV , from about -10 mV to about -50 mV , from about -10 mV to about -40 mV , from about -20 mV to about -60
mV , from about -20 mV to about -50 mV , from about -20 mV to about -40 mV , from about -30 mV to about -40 mV , or from about -20 mV to about -30 mV .
[0028] The silica abrasive (e.g., colloidal silica particle) can be modified (e.g., surface modified) or unmodified, and have a negative native zeta potential or a positive native zeta potential. Thus, the silica abrasive (e.g., colloidal silica particle) can have a positive zeta potential or a negative zeta potential prior to addition to the chemical-mechanical polishing composition. For example, the silica particle (e.g., colloidal silica particle) can have a native zeta potential of less than 0 mV (e.g., -5 mV , or lower) prior to addition to the chemical-mechanical polishing composition. Alternatively, the silica particle (e.g., colloidal silica particle) can have a native zeta potential of 0 mV or more (e.g., 5 mV , or more) prior to addition to the chemical-mechanical polishing composition.
[0029] Silica particles (e.g., colloidal silica particles) can be prepared by various methods, some examples of which are commercially used and known. Useful silica particles include precipitated or condensation-polymerized silica, which may be prepared using known methods, such as by methods referred to as the "sol gel" method or by silicate ion-exchange. Condensation-polymerized silica particles are often prepared by condensing $\mathrm{Si}(\mathrm{OH})_{4}$ to form substantially spherical (e.g., spherical, ovular, or oblong) particles. The precursor $\mathrm{Si}(\mathrm{OH})_{4}$ may be obtained, for example, by hydrolysis of high purity alkoxysilanes, or by acidification of aqueous silicate solutions. U.S. Pat. No. 5,230,833 describes a method for preparing colloidal silica particles in solution.
[0030] In some embodiments, the silica abrasive is colloidal silica. As known to one of ordinary skill in the art, colloidal silicas are suspensions of fine amorphous, nonporous and typically spherical particles in a liquid phase. The colloidal silica can take the form of condensation-polymerized or precipitated silica particles. In some embodiments, the silica is in the form of wet-process type silica particles. The particles, e.g., colloidal silica, can have any suitable average size (i.e., average particle diameter). If the average abrasive particle size is too small, the polishing composition may not exhibit sufficient removal rate. In contrast, if the average abrasive particle size is too large, the polishing composition may exhibit undesirable polishing performance such as, for example, poor substrate defectivity.
[0031] Accordingly, the silica abrasive (e.g., silica particles or colloidal silica particles) can have an average particle diameter of about 10 nm or more, e.g., about 15 nm or more, about 20 nm or more, about 25 nm or more, about 30 nm or more, about 35 nm or more, about 40 nm or more, about 45 nm or more, about 50 nm or more, about 60 nm or more, about 70 nm or more, or about 80 nm or more. Alternatively, or in addition, the silica abrasive can have an average particle diameter of about 200 nm or less, e.g., about 175 nm or less, about 150 nm or less, about 140 nm or less, about 130 nm or less, about 125 nm or less, about 120 nm or less, about 110 nm or less, about 100 nm or less, about 75 nm or less, about 50 nm or less, or about 40 nm or less. Thus, the silica abrasive can have an average particle diameter bounded by any two of the aforementioned endpoints. For non-spherical silica abrasive particles, the size of the particle is the diameter of the smallest sphere that encompasses the particle. The particle size of the silica abrasive particles can be measured using any suitable technique, e.g., using laser

diffraction techniques. Suitable particle size measurement instruments are available from, for example, Malvern Instruments (Malvern, UK).
[0032] For example, the silica abrasive (e.g., silica particles or colloidal silica particles) can have an average transmission electron microscope (TEM) equivalent diameter of about 10 nm to about 200 nm , about 20 nm to about 200 nm , about 20 nm to about 175 nm , about 20 nm to about 150 nm , about 25 nm to about 125 nm , about 25 nm to about 100 nm , about 30 nm to about 100 nm , about 30 nm to about 75 nm , about 30 nm to about 40 nm , or about 50 nm to about 100 nm . In some embodiments, the silica abrasive has an average transmission electron microscope (TEM) equivalent diameter of about 60 nm to about 150 nm . In certain embodiments, the silica abrasive has an average transmission electron microscope (TEM) equivalent diameter of about 80 nm to about 120 nm .
[0033] The silica abrasive (e.g., silica particles or colloidal silica particles) can have any suitable surface area. The surface area of the silica abrasive particles can be measured using any suitable technique, for example, using the Brunauer-Emmet-Teller (BET) surface area. Without wishing to be bound by any particular theory, the Brunauer-Emmet-Teller (BET) theory utilizes the physical adsorption of gas molecules on a solid surfaces to provide an approximation for the specific surface area of a material. For example, the silica abrasive can have an average Brunauer-Emmet-Teller (BET) surface area of about $15 \mathrm{~cm}^{2} / \mathrm{g}$ or more, about $20 \mathrm{~cm}^{2} / \mathrm{g}$ or more, about $25 \mathrm{~cm}^{2} / \mathrm{g}$ or more, or about $30 \mathrm{~cm}^{2} / \mathrm{g}$ or more. Alternatively, or in addition, the silica abrasive can have an average Brunauer-Emmet-Teller (BET) surface area of about $100 \mathrm{~cm}^{2} / \mathrm{g}$ or less, e.g., about $75$ $\mathrm{cm}^{2} / \mathrm{g}$ or less, about $60 \mathrm{~cm}^{2} / \mathrm{g}$ or less, about $50 \mathrm{~cm}^{2} / \mathrm{g}$ or less, about $45 \mathrm{~cm}^{2} / \mathrm{g}$, or about $40 \mathrm{~cm}^{2} / \mathrm{g}$ or less. Thus, the silica abrasive can have an average Brunauer-Emmet-Teller (BET) surface area bounded by any two of the aforementioned endpoints.
[0034] For example, the silica abrasive can have an average Brunauer-Emmet-Teller (BET) surface area of about 15 $\mathrm{cm}^{2} / \mathrm{g}$ to about $100 \mathrm{~cm}^{2} / \mathrm{g}$, about $15 \mathrm{~cm}^{2} / \mathrm{g}$ to about $75 \mathrm{~cm}^{2} / \mathrm{g}$, about $15 \mathrm{~cm}^{2} / \mathrm{g}$ to about $60 \mathrm{~cm}^{2} / \mathrm{g}$, about $15 \mathrm{~cm}^{2} / \mathrm{g}$ to about $50 \mathrm{~cm}^{2} / \mathrm{g}$, about $15 \mathrm{~cm}^{2} / \mathrm{g}$ to about $45 \mathrm{~cm}^{2} / \mathrm{g}$, about $15 \mathrm{~cm}^{2} / \mathrm{g}$ to about $40 \mathrm{~cm}^{2} / \mathrm{g}$, about $20 \mathrm{~cm}^{2} / \mathrm{g}$ to about $100 \mathrm{~cm}^{2} / \mathrm{g}$, about $20 \mathrm{~cm}^{2} / \mathrm{g}$ to about $75 \mathrm{~cm}^{2} / \mathrm{g}$, about $20 \mathrm{~cm}^{2} / \mathrm{g}$ to about 60 $\mathrm{cm}^{2} / \mathrm{g}$, about $20 \mathrm{~cm}^{2} / \mathrm{g}$ to about $50 \mathrm{~cm}^{2} / \mathrm{g}$, about $20 \mathrm{~cm}^{2} / \mathrm{g}$ to about $45 \mathrm{~cm}^{2} / \mathrm{g}$, about $20 \mathrm{~cm}^{2} / \mathrm{g}$ to about $40 \mathrm{~cm}^{2} / \mathrm{g}$, about 25 $\mathrm{cm}^{2} / \mathrm{g}$ to about $100 \mathrm{~cm}^{2} / \mathrm{g}$, about $25 \mathrm{~cm}^{2} / \mathrm{g}$ to about $75 \mathrm{~cm}^{2} / \mathrm{g}$, about $25 \mathrm{~cm}^{2} / \mathrm{g}$ to about $60 \mathrm{~cm}^{2} / \mathrm{g}$, about $25 \mathrm{~cm}^{2} / \mathrm{g}$ to about $50 \mathrm{~cm}^{2} / \mathrm{g}$, about $25 \mathrm{~cm}^{2} / \mathrm{g}$ to about $45 \mathrm{~cm}^{2} / \mathrm{g}$, about $25 \mathrm{~cm}^{2} / \mathrm{g}$ to about $40 \mathrm{~cm}^{2} / \mathrm{g}$, about $30 \mathrm{~cm}^{2} / \mathrm{g}$ to about $100 \mathrm{~cm}^{2} / \mathrm{g}$, about $30 \mathrm{~cm}^{2} / \mathrm{g}$ to about $75 \mathrm{~cm}^{2} / \mathrm{g}$, about $30 \mathrm{~cm}^{2} / \mathrm{g}$ to about 60 $\mathrm{cm}^{2} / \mathrm{g}$, about $30 \mathrm{~cm}^{2} / \mathrm{g}$ to about $50 \mathrm{~cm}^{2} / \mathrm{g}$, about $30 \mathrm{~cm}^{2} / \mathrm{g}$ to about $45 \mathrm{~cm}^{2} / \mathrm{g}$, or about $30 \mathrm{~cm}^{2} / \mathrm{g}$ to about $40 \mathrm{~cm}^{2} / \mathrm{g}$. In some embodiments, the silica abrasive has an average Brunauer-Emmet-Teller (BET) surface area of about 20 $\mathrm{cm}^{2} / \mathrm{g}$ to about $60 \mathrm{~cm}^{2} / \mathrm{g}$. In certain embodiments, the silica abrasive has an average Brunauer-Emmet-Teller (BET) surface area of about $30 \mathrm{~cm}^{2} / \mathrm{g}$ to about $45 \mathrm{~cm}^{2} / \mathrm{g}$.
[0035] In some embodiments, the silica abrasive (e.g., colloidal silica particles) is ovular or oblong. Accordingly, the silica abrasive (e.g., colloidal silica particles) can have an average aspect ratio (i.e., a width to height ratio) of greater than one, e.g., an average aspect ratio of at least 1.1, an average aspect ratio of at least 1.2, an average aspect ratio
of at least 1.25 , or an average aspect ratio of at least 1.3. Alternatively, or in addition, the silica abrasive can have an average aspect ratio (i.e., a width to height ratio) of 2 or less, e.g., an average aspect ratio of 1.75 or less, an average aspect ratio of 1.5 or less, or an average aspect ratio of 1.4 or less. Thus, the silica abrasive can have an average aspect ratio bounded by any two of the aforementioned endpoints. In some embodiments, the silica abrasive has an average aspect ratio of at least 1.1. In certain embodiments, the silica abrasive has an average aspect ratio of at least 1.25 .
[0036] For example, the silica abrasive (e.g., colloidal silica particles) can have an average aspect ratio (i.e., a width to height ratio) of about 1.1 to about 2, about 1.1 to about 1.75 , about 1.1 to about 1.5 , about 1.1 to about 1.4 , about 1.2 to about 2 , about 1.2 to about 1.75 , about 1.2 to about 1.5 , about 1.2 to about 1.4 , about 1.25 to about 2 , about 1.25 to about 1.75 , about 1.25 to about 1.5 , about 1.25 to about 1.4 , about 1.3 to about 2 , about 1.3 to about 1.75 , about 1.3 to about 1.5 , or about 1.3 to about 1.4 . In some embodiments, the silica abrasive has an average aspect ratio of about 1.1 to about 1.5. In certain embodiments, the silica abrasive has an average aspect ratio of about 1.25 to about 1.5 .
[0037] In some embodiments, the silica abrasive (e.g., colloidal silica particles) has (i) an average transmission electron microscope (TEM) equivalent diameter of about 60 nm to about 150 nm , (ii) an average aspect ratio of at least 1.1, and (iii) an average Brunauer-Emmet-Teller (BET) surface area of about $20 \mathrm{~cm}^{2} / \mathrm{g}$ to about $60 \mathrm{~cm}^{2} / \mathrm{g}$. In certain embodiments, the silica abrasive has (i) an average transmission electron microscope (TEM) equivalent diameter of about 80 nm to about 120 nm , (ii) an average aspect ratio of at least 1.25 , and (iii) an average Brunauer-Emmet-Teller (BET) surface area of about $30 \mathrm{~cm}^{2} / \mathrm{g}$ to about $45 \mathrm{~cm}^{2} / \mathrm{g}$.
[0038] The silica abrasive (e.g., silica particles or colloidal silica particles) preferably are colloidally stable in the polishing composition. The term colloid refers to the suspension of particles in the liquid carrier (e.g., water). Colloidal stability refers to the maintenance of that suspension through time. In the context of this invention, an abrasive is considered colloidally stable if, when the abrasive is placed into a 100 mL graduated cylinder and allowed to stand unagitated for a time of 2 hours, the difference between the concentration of particles in the bottom 50 mL of the graduated cylinder ([B] in terms of $\mathrm{g} / \mathrm{mL}$ ) and the concentration of particles in the top 50 mL of the graduated cylinder ([T] in terms of $\mathrm{g} / \mathrm{mL}$ ) divided by the initial concentration of particles in the abrasive composition ([C] in terms of $\mathrm{g} / \mathrm{mL}$ ) is less than or equal to 0.5 (i.e., $\left[\left[\mathrm{B}\right]-[\mathrm{T}]\right] /[\mathrm{C}]<0.5$ ). More preferably, the value of $[B]-[\mathrm{T}][C]$ is less than or equal to 0.3 , and most preferably is less than or equal to 0.1 .
[0039] The silica abrasive can be present in the polishing composition in any suitable amount. If the polishing composition of the invention comprises too little abrasive, the composition may not exhibit sufficient removal rate. In contrast, if the polishing composition comprises too much abrasive then the polishing composition may exhibit undesirable polishing performance and/or may not be cost effective and/or may lack stability. The polishing composition can comprise about $10 \mathrm{wt} . \%$ or less of the silica abrasive, e.g., about $9 \mathrm{wt} . \%$ or less, about 8 wt . \% or less, about 7 wt . $\%$ or less, about $6 \mathrm{wt} . \%$ or less, about $5 \mathrm{wt} . \%$ or less, about 4 wt. $\%$ or less of the silica abrasive. Alternatively, or in addition, the polishing composition can comprise about 3.0

wt. \% or more, about 3.5 wt. \% or more, or about 4.0 wt. \% or more of the silica abrasive. Thus, the polishing composition can comprise silica abrasive in an amount bounded by any two of the aforementioned endpoints, as appropriate.
[0040] For example, in some embodiments, the silica abrasive can be present in the polishing composition in an amount of about 3.0 wt. \% to about 10 wt. \%, about 3.0 wt. $\%$ to about 8 wt. \%, about 3.0 wt. \% to about 6 wt. \%, about 3.0 wt. \% to about 5 wt. \%, about 3.5 wt. \% to about 10 wt. $\%$, about 3.5 wt. \% to about 8 wt. \%, about 3.5 wt. \% to about 6 wt. \%, about 3.5 wt. \% to about 5 wt. \%, about 4.0 wt. \% to about 10 wt. \%, about 4.0 wt. \% to about 8 wt. \%, about 4.0 wt. \% to about 6 wt. \%, about 4.0 wt. \% to about 5 wt. \%, about 4.5 wt. \% to about 10 wt. \%, about 4.5 wt. $\%$ to about 8 wt. \%, about 4.5 wt. \% to about 5 wt. \%. In some embodiments, the polishing composition comprises about 3.0 wt. \% to about 10 wt. \% (e.g., about 3.5 wt. \% to about 8 wt. \%) silica abrasive. In certain embodiments, the polishing composition comprises about 3.0 wt. \% to about 5 wt. \% (e.g., about 3.5 wt. \% to about 5 wt. \%) silica abrasive. In other embodiments, the polishing composition comprises about 4.0 wt. \% to about 10 wt. \% (e.g., about 4.0 wt. \% to about 8 wt. \%) silica abrasive.
[0041] The chemical-mechanical polishing composition comprises a polymer having a weight average molecular weight of about 300 kDa to about 7000 kDa . For example, the polymer can have a weight average molecular weight of about 400 kDa to about 7000 kDa , e.g., about 500 kDa to about 7000 kDa , about 1000 kDa to about 7000 kDa , about 1500 kDa to about 7000 kDa , about 2000 kDa to about 7000 kDa , about 3000 kDa to about 7000 kDa , about 1000 kDa to about 6000 kDa , about 1500 kDa to about 6000 kDa , about 2000 kDa to about 6000 kDa , about 3000 kDa to about 6000 kDa , about 1000 kDa to about 5000 kDa , about 1500 kDa to about 5000 kDa , about 2000 kDa to about 5000 kDa , about 3000 kDa to about 5000 kDa , about 1000 kDa to about 4000 kDa , about 1500 kDa to about 4000 kDa , about 2000 kDa to about 4000 kDa , about 3000 kDa to about 4000 kDa . In some embodiments, the polymer has a weight average molecular weight of about 1000 kDa to about 7000 kDa . In certain embodiments, the polymer has a weight average molecular weight of about 2000 kDa to about 4000 kDa .
[0042] The polymer can have any suitable polydispersity index (PDI). For example, the polymer can have a polydispersity index of at least about 1, e.g., at least about 1.1, at least about 1.2, at least about 1.3, at least about 1.4, at least about 1.5 , at least about 1.6 , at least about 1.7 , at least about 1.8 , at least about 1.9 , or at least about 2.0. In some embodiments, the polymer has a polydispersity index of at least about 1.3. In certain embodiments, the polymer has a polydispersity index of at least about 1.5 .
[0043] The polymer comprises an anionic polymer, a nonionic polymer, or a combination thereof. The polymer can be any suitable structure type. For example, the polymer can be a homopolymer or a copolymer. In embodiments where the polymer is a copolymer, the copolymer can exist as an alternating copolymer, random copolymer, block copolymer, or graft copolymer, and have any suitable number of different monomer units. For example, the copolymer can contain 2 different monomer units, 3 different monomer units, 4 different monomer units, 5 different monomer units, or 6 different monomer units. The copolymer monomer units can exist in any suitable concentration and any suitable proportion.
[0044] In some embodiments, the polymer comprises a nonionic polymer. As used herein, the term "nonionic polymer" refers to any polymer without a cationic or anionic charge at a pH of about 9 to about 12 . For example, the nonionic polymer can be selected from polyalkylene oxides (e.g., polyethylene oxide (PEO) or polypropylene oxide (PPO)), polyetheramines, polyethylene oxide/polypropylene oxide copolymers, polyacrylamide, hydrophobically modified polyacrylamide, polyvinylpyrrolidone, cellulose, hydrophobically modified cellulose, siloxane polyalkyleneoxide copolymers, hydrophobically modified polyacrylate polymers, polysaccharides, hydrophobically modified polysaccharides, polystyrene, and combinations thereof. As used herein, the term "hydrophobically modified" refers to a chemical motif (e.g., an amide, an acid, an alcohol, or an amine) that has been modified to replace the hydrogen (e.g., $\mathrm{N}-\mathrm{H}$ or $\mathrm{O}-\mathrm{H}$ ) with a C1-20 alkyl substituent. For example, the term "hydrophobically modified polyacrylate polymer" refers to a polyacrylic acid polymer where all acid moieties have been replaced with ester moieties. In preferred embodiments, the polymer comprises polyethylene oxide (PEO) or polypropylene oxide (PPO), or a combination thereof.
[0045] In some embodiments, the polymer comprises an anionic polymer. As used herein, the term "anionic polymer" refers to any polymer with an anionic charge at a pH of about 9 to about 12. For example, the anionic polymer can be any polymer (e.g., homopolymer or copolymer) comprising an anionic monomer comprising a carboxylate group, a phosphonate group, a sulfonate group, or a combination thereof. In some embodiments, the anionic polymer further comprises acrylamide, a hydrophobically modified acrylamide monomer, a hydrophobically modified acrylate monomer, or combinations thereof.
[0046] In some embodiments, the polymer comprises an anionic polymer comprising an anionic monomer selected from 2-acrylamido-2-methylpropane sulfonic acid, styrene sulfonate, 2-acrylamido-2-methylbutane sulfonic acid, [2-methyl-2-[(1-oxo-2-propenyl)amino]propyl]-phosphonic acid, maleic acid, methacrylic acid, acrylic acid, salts thereof, and combinations thereof. In certain embodiments, the polymer comprises an anionic polymer selected from carboxymethyl cellulose, a hydrophobically modified polyacrylate copolymer (e.g., a hydrophobically modified acrylate/acrylic acid copolymer), poly-2-acrylamido-2-methylpropane sulfonic acid, polystyrenesulfonate, salts thereof, and combinations thereof. In preferred embodiments, the polymer comprises a polyacrylic acid, poly 2-acrylamido-2-methylpropane sulfonic acid, an acrylic acid/2-acry-lamido-2-methylpropane sulfonic acid copolymer, salts thereof, or combinations thereof.
