Repository: VANDRANKI/Agentic_Workflow

# Agentic Workflow

Automation with AI Agents for JSON data extraction and processing.

File: Input_Md's&Images/Ceria_Related_Patents/rei_j5e145/rei_j5e145.md (part 2 of 3)
(19) United States
[0047] The polishing composition can comprise any suitable amount of the polymer. The polishing composition can comprise about 25 ppm or more of the polymer, e.g., about 50 ppm or more, about 100 ppm or more, or about 200 ppm or more. Alternatively, or in addition, the polishing composition can comprise about 5000 ppm or less of the polymer, e.g., about 4000 ppm or less, about 3000 ppm or less, about 2000 ppm or less, or about 1000 ppm or less. Thus, the polishing composition can comprise the polymer in an amount bounded by any two of the aforementioned endpoints. For example, the polishing composition can comprise about 25 ppm to about 5000 ppm of the polymer, e.g., about 25 ppm to about 4000 ppm , about 25 ppm to about

3000 ppm, about 25 ppm to about 2000 ppm, about 25 ppm to about 1000 ppm, about 50 ppm to about 5000 ppm, about 50 ppm to about 4000 ppm, about 50 ppm to about 3000 ppm, about 50 ppm to about 1000 ppm, about 100 ppm to about 5000 ppm, or about 100 ppm to about 1000 ppm. In some embodiments, the polishing composition comprises about 50 ppm to about 5000 ppm of the polymer. In certain embodiments, the polishing composition comprises about 100 ppm to about 2000 ppm of the polymer.
[0048] The polishing composition comprises an aqueous carrier. The aqueous carrier comprises water (e.g., deionized water) and may contain one or more water-miscible organic solvents. Examples of organic solvents that can be used include alcohols such as propenyl alcohol, isopropyl alcohol, ethanol, 1-propanol, methanol, 1-hexanol, and the like; aldehydes such as acetylaldehyde and the like; ketones such as acetone, diacetone alcohol, methyl ethyl ketone, and the like; esters such as ethyl formate, propyl formate, ethyl acetate, methyl acetate, methyl lactate, butyl lactate, ethyl lactate, and the like; ethers including sulfoxides such as dimethyl sulfoxide (DMSO), tetrahydrofuran, dioxane, diglyme, and the like; amides such as N, N-dimethylformamide, dimethylimidazolidinone, N-methylpyrrolidone, and the like; polyhydric alcohols and derivatives of the same such as ethylene glycol, glycerol, diethylene glycol, diethylene glycol monomethyl ether, and the like; and nitrogencontaining organic compounds such as acetonitrile, amylamine, isopropylamine, imidazole, dimethylamine, and the like. Preferably, the aqueous carrier is water alone, i.e., without the presence of an organic solvent.
[0049] The polishing composition can comprise one or more compounds capable of adjusting (i.e., that adjust) the pH of the polishing composition (i.e., pH adjusting compounds). The pH of the polishing composition can be adjusted using any suitable compound capable of adjusting the pH of the polishing composition. The pH adjusting compound desirably is water-soluble and compatible with the other components of the polishing composition. Typically, the chemical-mechanical polishing composition has a pH of about 9 to about 12 at the point-of-use (e.g., a pH of about 9.5 to about 12 , about 10 to about 12 , about 10.5 to about 12 , about 11 to about 12 , about 9.5 to about 11.5 , about 10 to about 11.5 , about 10.5 to about 11.5 , about 9.5 to about 11, about 10 to about 11, about 10.5 to about 11.5 , or about 11 to about 12 ). In some embodiments, the polishing composition has a pH of about 9 to about 12 at the point-of-use. In certain embodiments, the polishing composition has a pH of about 10 to about 12 at the point-of-use. In other embodiments, the polishing composition has a pH of about 10 to about 11 at the point-of-use.
[0050] The compound capable of adjusting and buffering the pH can be selected from the group consisting of alkyl amines, ammonium salts, alkali metal salts, carboxylic acids, alkali metal hydroxides, alkali metal nitrates, alkali metal carbonates, alkali metal bicarbonates, borates, and mixtures thereof.
[0051] The chemical-mechanical polishing composition optionally further comprises one or more additives. Illustrative additives include conditioners, acids (e.g., sulfonic acids), complexing agents, chelating agents, biocides, scale inhibitors, and dispersants.
[0052] A biocide, when present, can be any suitable biocide and can be present in the polishing composition in any
suitable amount. A suitable biocide is an isothiazolinone biocide or the like. The biocide can be present in the polishing composition at a concentration of about 1 to about 750 ppm , preferably about 20 to about 200 ppm .
[0053] The polishing composition has a viscosity of at least about 1 cPs , e.g., at least about 1.1 cPs , at least about 1.2 cPs , at least about 1.3 cPs , at least about 1.4 cPs , at least about 1.5 cPs , at least about 2 cPs , at least about 2.5 cPs , or at least about 3 cPs . In some embodiments, the polishing composition has a viscosity of at least about 1.3 cPs . In certain embodiments, for example, when a nonionic polymer is used, the polishing composition has a viscosity of at least about 1.2 cPs .
[0054] There exist multiple methods of determining viscosity of a polishing composition. As referred to herein, the viscosity measurements reflect values determined with a TA Instruments Discovery HR2 Hybrid Rheometer utilizing a steel double-walled concentric cylinders bob and cup geometry. For this instrument, the bob dimensions are; inside diameter 31.98 mm , outside diameter 35.8 mm . The cup dimensions are; inside diameter 30.21 mm , outside diameter 37.03. The inner cylinder height is 55 mm with an immersed height of 53 mm . The geometry operating gap is 2000 microns. Draw rod inertia, bob inertia, bob friction and bob rotational mapping were calibrated before each use through the TA Instruments TRIOS software version 4.1.1.33073. Samples were measured at $25^{\circ} \mathrm{C}$., maintained by a Peltier heating jacket through the TRIOS software.
[0055] Measurements were done by loading fourteen grams of slurry to be tested into the outer cylinder of the cup using a disposable pipet, and the cup was then placed into the heating jacket preset to $25^{\circ} \mathrm{C}$. The cylinder bob was attached to the draw rod and gap height set to the operating gap of 2000 microns.
[0056] Experimental procedure for each sample was set to a 120 second temperature soak, followed by a logarithmic shear rate sweep with 5 points per decade from $10 \mathrm{l} / \mathrm{s}$ to 100 $\mathrm{l} / \mathrm{s}$. Immediately after completion of a first sweep, a second shear rate sweep was set to automatically start on the same sample following a 10 second temperature soak, sweeping logarithmically with 5 points per decade from $100 \mathrm{l} / \mathrm{s}$ to 10 $\mathrm{l} / \mathrm{s}$. Data points were collecting utilizing steady state sensing with a 60 second max equilibration time, 5 second sample period and a $5 \%$ tolerance consecutive within 3 measurements. Soft motor mode was used for the controlled rate advance. Data points from both sweeps were averaged together to get the mean average viscosity at 25 C for each sample tested. The polishing composition has a ratio of viscosity (cPs) to wt. \% of silica abrasive of about 0.2 $\mathrm{cPs} / \mathrm{wt} . \%$ to about $1.5 \mathrm{cPs} / \mathrm{wt} . \%$, e.g., about $0.3 \mathrm{cPs} / \mathrm{wt} . \%$ to about $1.5 \mathrm{cPs} / \mathrm{wt} . \%$, about $0.4 \mathrm{cPs} / \mathrm{wt} . \%$ to about $1.5$ $\mathrm{cPs} / \mathrm{wt} . \%$, or about $0.5 \mathrm{cPs} / \mathrm{wt} . \%$ to about $1.5 \mathrm{cPs} / \mathrm{wt} . \%$. In some embodiments, the polishing composition has a ratio of viscosity (cPs) to wt. \% of silica abrasive of about 0.3 $\mathrm{cPs} / \mathrm{wt} . \%$ to about $1.5 \mathrm{cPs} / \mathrm{wt} . \%$. In certain embodiments, the polishing composition has a ratio of viscosity (cPs) to wt. $\%$ of silica abrasive of about $0.4 \mathrm{cPs} / \mathrm{wt} . \%$ to about $1.5$ $\mathrm{cPs} / \mathrm{wt} . \%$.
[0057] The polishing composition can be produced by any suitable technique, many of which are known to those skilled in the art. The polishing composition can be prepared in a batch or continuous process. Generally, the polishing composition is prepared by combining the components of the polishing composition. The term "component" as used

herein includes individual ingredients (e.g., abrasive, polymer, and/or any other optional additive) as well as any combination of ingredients (e.g., abrasive, polymer, and/or any other optional additive, etc.).
[0058] For example, the polishing composition can be prepared by (i) providing all or a portion of the liquid carrier, (ii) dispersing the abrasive, polymer, and/or any other optional additive, using any suitable means for preparing such a dispersion, (iii) adjusting the pH of the dispersion as appropriate, and (iv) optionally adding suitable amounts of any other optional components and/or additives to the mixture.
[0059] The polishing composition can be supplied as a one-package system comprising abrasive, polymer, any other optional additive, and water. Alternatively, the polishing composition of the invention can be supplied as a two-package system comprising an abrasive slurry in a first package and an additive solution in a second package, wherein the abrasive slurry consists essentially of, or consists of, abrasive particles, and water, and wherein the additive solution consists essentially of, or consists of, polymer and/or any other optional additive. The two-package system allows for the adjustment of polishing composition characteristics by changing the blending ratio of the two packages, i.e., the abrasive slurry and the additive solution.
[0060] Various methods can be employed to utilize such a two-package polishing system. For example, the abrasive slurry and additive solution can be delivered to the polishing table by different pipes that are joined and connected at the outlet of supply piping. The abrasive slurry and additive solution can be mixed shortly or immediately before polishing, or can be supplied simultaneously on the polishing table. Furthermore, when mixing the two packages, deionized water can be added, as desired, to adjust the polishing composition and resulting substrate polishing characteristics.
[0061] Similarly, a three-, four-, or more package system can be utilized in connection with the invention, wherein each of multiple containers contains different components of the inventive chemical-mechanical polishing composition, one or more optional components, and/or one or more of the same components in different concentrations.
[0062] In order to mix components contained in two or more storage devices to produce the polishing composition at or near the point-of-use, the storage devices typically are provided with one or more flow lines leading from each storage device to the point-of-use of the polishing composition (e.g., the platen, the polishing pad, or the substrate surface). As utilized herein, the term "point-of-use" refers to the point at which the polishing composition is applied to the substrate surface (e.g., the polishing pad or the substrate surface itself). By the term "flow line" is meant a path of flow from an individual storage container to the point-of-use of the component stored therein. The flow lines can each lead directly to the point-of-use, or two or more of the flow lines can be combined at any point into a single flow line that leads to the point-of-use. Furthermore, any of the flow lines (e.g., the individual flow lines or a combined flow line) can first lead to one or more other devices (e.g., pumping device, measuring device, mixing device, etc.) prior to reaching the point-of-use of the component(s).
[0063] The components of the polishing composition can be delivered to the point-of-use independently (e.g., the
components are delivered to the substrate surface whereupon the components are mixed during the polishing process), or one or more of the components can be combined before delivery to the point-of-use, e.g., shortly or immediately before delivery to the point-of-use. Components are combined "immediately before delivery to the point-of-use" if the components are combined about 5 minutes or less prior to being added in mixed form onto the platen, for example, about 4 minutes or less, about 3 minutes or less, about 2 minutes or less, about 1 minute or less, about 45 seconds or less, about 30 seconds or less, about 10 seconds or less prior to being added in mixed form onto the platen, or simultaneously to the delivery of the components at the point-of-use (e.g., the components are combined at a dispenser). Components also are combined "immediately before delivery to the point-of-use" if the components are combined within 5 m of the point-of-use, such as within 1 m of the point-of-use or even within 10 cm of the point-of-use (e.g., within 1 cm of the point-of-use).
[0064] When two or more of the components of the polishing composition are combined prior to reaching the point-of-use, the components can be combined in the flow line and delivered to the point-of-use without the use of a mixing device. Alternatively, one or more of the flow lines can lead into a mixing device to facilitate the combination of two or more of the components. Any suitable mixing device can be used. For example, the mixing device can be a nozzle or jet (e.g., a high-pressure nozzle or jet) through which two or more of the components flow. Alternatively, the mixing device can be a container-type mixing device comprising one or more inlets by which two or more components of the polishing slurry are introduced to the mixer, and at least one outlet through which the mixed components exit the mixer to be delivered to the point-of-use, either directly or via other elements of the apparatus (e.g., via one or more flow lines). Furthermore, the mixing device can comprise more than one chamber, each chamber having at least one inlet and at least one outlet, wherein two or more components are combined in each chamber. If a container-type mixing device is used, the mixing device preferably comprises a mixing mechanism to further facilitate the combination of the components. Mixing mechanisms are generally known in the art and include stirrers, blenders, agitators, paddled baffles, gas sparger systems, vibrators, etc.
[0065] The polishing composition also can be provided as a concentrate which is intended to be diluted with an appropriate amount of water prior to use. In such an embodiment, the polishing composition concentrate comprises the components of the polishing composition in amounts such that, upon dilution of the concentrate with an appropriate amount of water, each component of the polishing composition will be present in the polishing composition in an amount within the appropriate range recited above for each component. For example, the abrasive, polymer, and/or any other optional additive can each be present in the concentrate in an amount that is about 2 times (e.g., about 3 times, about 4 times, or about 5 times) greater than the concentration recited above for each component so that, when the concentrate is diluted with an equal volume of water (e.g., 2 equal volumes water, 3 equal volumes of water, or 4 equal volumes of water, respectively), each component will be present in the polishing composition in an amount within the ranges set forth above for each component. Furthermore, as will be understood by those of ordinary skill in the art, the

concentrate can contain an appropriate fraction of the water present in the final polishing composition in order to ensure that the abrasive particles, polymer, and/or any other optional additive are at least partially or fully dissolved in the concentrate.
[0066] The invention further provides a method of chemi-cally-mechanically polishing a substrate comprising: (i) providing a substrate, (ii) providing a polishing pad, (iii) providing a chemical-mechanical polishing composition comprising: (a) about 2.5 wt. \% to about 10 wt. \% silica abrasive; (b) an anionic polymer having a weight average molecular weight of about 400 kDa to about $7,000 \mathrm{kDa}$; and (c) water, wherein the polishing composition has a viscosity of at least about 1 cPs , and a ratio of viscosity ( cPs ) to wt. $\%$ of silica abrasive of about $0.2 \mathrm{cPs} / \mathrm{wt} . \%$ to about 1.5 $\mathrm{cPs} / \mathrm{wt} . \%$, (iv) contacting the substrate with the polishing pad and the chemical-mechanical polishing composition, and (v) moving the polishing pad and the chemical-mechanical polishing composition relative to the substrate to abrade at least a portion of the substrate to polish the substrate.
[0067] The chemical-mechanical polishing composition can be used to polish any suitable substrate and is especially useful for polishing substrates comprising at least one layer (typically a surface layer) comprised of a low dielectric material. Suitable substrates include wafers used in the semiconductor industry. The wafers typically comprise or consist of, for example, a metal, metal oxide, metal nitride, metal composite, metal alloy, or combinations thereof. The method of the invention is particularly useful for polishing substrates comprising silicon oxide and/or polysilicon, e.g., any one or all of the aforementioned materials. In some embodiments, the substrate comprises silicon oxide and polysilicon on a surface of the substrate, and at least a portion of the silicon oxide and/or polysilicon on a surface of the substrate is abraded to polish the substrate.
[0068] In some embodiments, the substrate comprises silicon oxide, silicon nitride, polysilicon, or combinations thereof. The polysilicon can be any suitable polysilicon, many of which are known in the art. The polysilicon can have any suitable phase, and can be amorphous, crystalline, or a combination thereof. The silicon nitride can be any suitable silicon nitride, many of which are known in the art. The silicon nitride can have any suitable phase, and can be amorphous, crystalline, or a combination thereof. The silicon oxide similarly can be any suitable silicon oxide, many of which are known in the art. Suitable types of silicon oxide include but are not limited to borophosphosilicate glass (BPSG), high density plasma (HDP) oxides and/or plasmaenhanced tetraethyl ortho silicate (PETEOS) and/or tetraethyl orthosilicate (TEOS), thermal oxide, and undoped silicate glass. In certain embodiments, the substrate comprises silicon oxide and polysilicon.
[0069] The chemical-mechanical polishing composition of the invention can be tailored to provide effective polishing at the desired polishing ranges selective to specific thin layer materials, while at the same time minimizing surface imperfections, defects, corrosion, erosion and the removal of stop layers. The selectivity can be controlled, to some extent, by altering the relative concentrations of the components of the polishing composition. As used herein, the term "selectivity" refers to the removal rate ratio of two different targeted materials. For example, the selectivity can refer to the
removal rate ratios of two different materials or the removal rate ratios of two different topographies (e.g., blanket removal vs. active removal).
[0070] In some embodiments, the chemical-mechanical polishing composition comprising: (a) about 3 wt. \% to about 10 wt. \% silica abrasive and (b) an anionic polymer having a weight average molecular weight of about 400 kDa to about $7,000 \mathrm{kDa}$, provides a silicon oxide removal rate that is at least $30 \%$ greater (e.g., at least $40 \%$ greater, at least $50 \%$ greater, at least $60 \%$ greater, at least $70 \%$ greater, or at least $80 \%$ greater) than the removal rate provided by an identical chemical-mechanical polishing composition that does not contain a polymer having a weight average molecular weight of about 400 kDa to about $7,000 \mathrm{kDa}$.
[0071] In some embodiments, the chemical-mechanical polishing composition comprising: (a) about 3 wt. \% to about 10 wt. \% silica abrasive and (b) an anionic polymer having a weight average molecular weight of about 400 kDa to about $7,000 \mathrm{kDa}$, provides a polysilicon removal rate that is at least $30 \%$ greater (e.g., at least $40 \%$ greater, at least $50 \%$ greater, at least $60 \%$ greater, at least $70 \%$ greater, or at least $80 \%$ greater) than the removal rate provided by an identical chemical-mechanical polishing composition that does not contain a polymer having a weight average molecular weight of about 400 kDa to about $7,000 \mathrm{kDa}$.
[0072] In some embodiments, the chemical-mechanical polishing composition comprising: (a) about 3 wt. \% to about 10 wt. \% silica abrasive and (b) an anionic polymer having a weight average molecular weight of about 400 kDa to about $7,000 \mathrm{kDa}$, provides a silicon nitride removal rate that is at least $30 \%$ greater (e.g., at least $40 \%$ greater, at least $50 \%$ greater, at least $60 \%$ greater, at least $70 \%$ greater, or at least $80 \%$ greater) than the removal rate provided by an identical chemical-mechanical polishing composition that does not contain a polymer having a weight average molecular weight of about 400 kDa to about $7,000 \mathrm{kDa}$.
[0073] In some embodiments, the chemical-mechanical polishing composition comprising: (a) about 3 wt. \% to about 10 wt. \% silica abrasive and (b) an anionic polymer having a weight average molecular weight of about 400 kDa to about $7,000 \mathrm{kDa}$, provides a borophosphosilicate glass removal rate that is at least $30 \%$ greater (e.g., at least $40 \%$ greater, at least $50 \%$ greater, at least $60 \%$ greater, at least $70 \%$ greater, or at least $80 \%$ greater) than the removal rate provided by an identical chemical-mechanical polishing composition that does not contain a polymer having a weight average molecular weight of about 400 kDa to about $7,000$ kDa .
[0074] The polishing composition of the invention desirably exhibits low particle defects when polishing a substrate, as determined by suitable techniques. In a preferred embodiment, the chemical-mechanical polishing composition of the invention comprises a wet-process ceria which contributes to the low defectivity. Particle defects on a substrate polished with the inventive polishing composition can be determined by any suitable technique. For example, laser light scattering techniques, such as dark field normal beam composite ( DCN ) and dark field oblique beam composite (DCO), can be used to determine particle defects on polished substrates. Suitable instrumentation for evaluating particle defectivity is available from, for example, KLA-Tencor (e.g., SURFSCAN ${ }^{\mathrm{TM}}$ SPI instruments operating at a 120 nm threshold or at 160 nm threshold).

[0075] A substrate (e.g., silicon oxide, silicon nitride, polysilicon, or a combination thereof), especially silicon comprising silicon oxide and/or polysilicon, polished with the inventive polishing composition desirably has a DCN value of about 20,000 counts or less, for example, about 17,500 counts or less, about 15,000 counts or less, about 12,500 counts or less, about 3500 counts or less, about 3000 counts or less, about 2500 counts or less, about 2000 counts or less, about 1500 counts or less, or about 1000 counts or less. Preferably substrates polished in accordance with an embodiment of the invention have a DCN value of about 750 counts or less, for example, about 500 counts or less, about 250 counts or less, about 125 counts or less, or even about 100 counts or less.
[0076] Alternatively, or in addition, a substrate polished with the chemical-mechanical polishing composition of the invention desirably exhibits low scratches as determined by suitable techniques. For example, silicon wafers polished in accordance with an embodiment of the invention desirably have about 250 scratches or less, or about 125 scratches or less, as determined by any suitable method known in the art such as, e.g., laser light scattering techniques.
[0077] The chemical-mechanical polishing composition and method of the invention are particularly suited for use in conjunction with a chemical-mechanical polishing apparatus. Typically, the apparatus comprises a platen, which, when in use, is in motion and has a velocity that results from orbital, linear, or circular motion, a polishing pad in contact with the platen and moving with the platen when in motion, and a carrier that holds a substrate to be polished by contacting and moving the substrate relative to the surface of the polishing pad. The polishing of the substrate takes place by the substrate being placed in contact with the polishing pad and the polishing composition of the invention, and then the polishing pad moving relative to the substrate, so as to abrade at least a portion of the substrate to polish the substrate.
[0078] A substrate can be polished with the chemicalmechanical polishing composition using any suitable polishing pad (e.g., polishing surface). Suitable polishing pads include, for example, woven and non-woven polishing pads. Moreover, suitable polishing pads can comprise any suitable polymer of varying density, hardness, thickness, compressibility, ability to rebound upon compression, and compression modulus. Suitable polymers include, for example, polyvinylchloride, polyvinylfluoride, nylon, fluorocarbon, polycarbonate, polyester, polyacrylate, polyether, polyethylene, polyamide, polyurethane, polystyrene, polypropylene, co-formed products thereof, and mixtures thereof. Soft polyurethane polishing pads are particularly useful in conjunction with the inventive polishing method. Typical pads include but are not limited to SURFIN ${ }^{\mathrm{TM}} 000$, SURFIN ${ }^{\mathrm{TM}}$ SSW1, SPM3100 Eminess Technologies), POLITEX ${ }^{\text {TM }}$ commercially available from Dow Chemical Company (Newark, Del.), and POLYPAS ${ }^{\text {TM }} 27$ commercially available from Fujibo (Osaka, JP), and EPIC ${ }^{\text {TM }}$ D100 pads or NEXPLANAR ${ }^{\text {TM }}$ E6088 commercially available from Cabot Microelectronics (Aurora, Ill.). A preferred polishing pad is the rigid, microporous polyurethane pad (IC1010 ${ }^{\text {TM }}$ ) commercially available from Dow Chemical.
[0079] Desirably, the chemical-mechanical polishing apparatus further comprises an in situ polishing endpoint detection system, many of which are known in the art. Techniques for inspecting and monitoring the polishing
process by analyzing light or other radiation reflected from a surface of the substrate being polished are known in the art. Such methods are described, for example, in U.S. Pat. Nos. $5,196,353,5,433,651,5,609,511,5,643,046,5,658,183$, $5,730,642,5,838,447,5,872,633,5,893,796,5,949,927$, and $5,964,643$. Desirably, the inspection or monitoring of the progress of the polishing process with respect to a substrate being polished enables the determination of the polishing end-point, i.e., the determination of when to terminate the polishing process with respect to a particular substrate.

## EMBODIMENTS

[0080] (1) In embodiment (1) is presented a chemicalmechanical polishing composition comprising:
[0081] (a) about 3.0 wt. \% to about 10 wt. \% silica abrasive;
[0082] (b) an anionic polymer having a weight average molecular weight of about 400 kDa to about $7,000 \mathrm{kDa}$; and
[0083] (c) water, wherein the polishing composition has a viscosity of at least about 1 cPs , a ratio of viscosity (cPs) to wt. \% of silica abrasive of about $0.2 \mathrm{cPs} / \mathrm{wt}$. \% to about $1.5 \mathrm{cPs} / \mathrm{wt} . \%$, and a pH of about 9 to about 12 .
[0084] (2) In embodiment (2) is presented the polishing composition of embodiment 1 , wherein the polishing composition comprises about 3.5 wt. $\%$ to about 8 wt . $\%$ silica abrasive.
[0085] (3) In embodiment (3) is presented the polishing composition of embodiment 1 or embodiment 2, wherein the polishing composition comprises about 3.5 wt. $\%$ to about 5 wt. $\%$ silica abrasive.
[0086] (4) In embodiment (4) is presented the polishing composition of any one of embodiments $1-3$, wherein the polishing composition has a pH of about 10 to about 12 .
[0087] (5) In embodiment (5) is presented the polishing composition of any one of embodiments $1-4$, wherein the polishing composition has a pH of about 10 to about 11 .
[0088] (6) In embodiment (6) is presented the polishing composition of any one of embodiments $1-5$, wherein the polishing composition has a viscosity of at least about 1.3 cPs .
[0089] (7) In embodiment (7) is presented the polishing composition of any one of embodiments $1-6$, wherein the polishing composition has a viscosity of at least about 2 cPs .
[0090] (8) In embodiment (8) is presented the polishing composition of any one of embodiments $1-7$, wherein the polishing composition has a ratio of viscosity (cPs) to wt. \% of silica abrasive of about $0.3 \mathrm{cPs} / \mathrm{wt} . \%$ to about $1.5 \mathrm{cPs} / \mathrm{wt} . \%$.
[0091] (9) In embodiment (9) is presented the polishing composition of any one of embodiments $1-8$, wherein the polishing composition has a ratio of viscosity (cPs) to wt. \% of silica abrasive of about $0.4 \mathrm{cPs} / \mathrm{wt} . \%$ to about $1.5 \mathrm{cPs} / \mathrm{wt} . \%$.
[0092] (10) In embodiment (10) is presented the polishing composition of any one of embodiments $1-9$, wherein the polymer has a weight average molecular weight of about 1000 kDa to about 7000 kDa .
[0093] (11) In embodiment (11) is presented the polishing composition of any one of embodiments $1-10$,

wherein the polymer has a weight average molecular weight of about 2000 kDa to about 4000 kDa .
[0094] (12) In embodiment (12) is presented the polishing composition of any one of embodiments $1-11$, wherein the polymer comprises an anionic polymer comprising an anionic monomer comprising a carboxylate group, a phosphonate group, a sulfonate group, or combinations thereof
[0095] (13) In embodiment (13) is presented the polishing composition of any one of embodiments 1-12, wherein the polymer comprises an anionic polymer comprising an anionic monomer selected from 2-acry-lamido-2-methylpropane sulfonic acid, styrene sulfonate, 2-acrylamido-2-methylbutane sulfonic acid, [2-methyl-2-[(1-oxo-2-propenyl)amino]propyl]-phosphonic acid, maleic acid, methacrylic acid, acrylic acid, salts thereof, and combinations thereof
[0096] (14) In embodiment (14) is presented the polishing composition of any one of embodiments 1-13, wherein the polymer comprises an anionic polymer selected from carboxymethyl cellulose, a hydrophobically modified polyacrylate copolymer, poly acry-lamido-2-methylpropane sulfonic acid, polystyrenesulfonate, salts thereof, and combinations thereof
[0097] (15) In embodiment (15) is presented the polishing composition of any one of embodiments 1-14, wherein the polishing composition comprises about 50 ppm to about 5000 ppm of the polymer.
[0098] (16) In embodiment (16) is presented the polishing composition of any one of embodiments 1-15, wherein the polishing composition comprises about 100 ppm to about 2000 ppm of the polymer.
[0099] (17) In embodiment (17) is presented the polishing composition of any one of embodiments 1-16, wherein the silica abrasive has an average transmission electron microscope (TEM) equivalent diameter of about 60 nm to about 150 nm .
[0100] (18) In embodiment (18) is presented the polishing composition of any one of embodiments 1-17, wherein the silica abrasive has an average transmission electron microscope (TEM) equivalent diameter of about 80 nm to about 120 nm .
[0101] (19) In embodiment (19) is presented the polishing composition of any one of embodiments 1-18, wherein the silica abrasive has an average aspect ratio of at least 1.1 .
[0102] (20) In embodiment (20) is presented the polishing composition of any one of embodiments 1-19, wherein the silica abrasive has an average aspect ratio of at least 1.25 .
[0103] (21) In embodiment (21) is presented the polishing composition of any one of embodiments 1-20, wherein the silica abrasive has an average Brunauer-Emmet-Teller (BET) surface area of about $20 \mathrm{~cm}^{2} / \mathrm{g}$ to about $60 \mathrm{~cm}^{2} / \mathrm{g}$.
[0104] (22) In embodiment (22) is presented the polishing composition of any one of embodiments 1-21, wherein the silica abrasive has an average Brunauer-Emmet-Teller (BET) surface area of about $30 \mathrm{~cm}^{2} / \mathrm{g}$ to about $45 \mathrm{~cm}^{2} / \mathrm{g}$.
[0105] (23) In embodiment (23) is presented the The polishing composition of any one of embodiments 1-22, wherein the silica abrasive

0106] (24) In embodiment (24) is presented a chemi-cal-mechanical polishing composition comprising:
[0107] (a) about 3.0 wt. \% to about 10 wt. \% silica abrasive;
[0108] (b) a nonionic polymer having a weight average molecular weight of about 300 kDa to about $7,000 \mathrm{kDa}$; and
[0109] (c) water, wherein the polishing composition has a viscosity of at least about 1.2 cPs , and a pH of about 9 to about 12 .
[0110] (25) In embodiment (25) is presented the polishing composition of embodiment 24, wherein the nonionic polymer selected from polyalkylene oxides, polyetheramines, polyethylene oxide/polypropylene oxide copolymers, polyacrylamide, hydrophobically modified polyacrylamide, cellulose, hydrophobically modified cellulose, siloxane polyalkyleneoxide copolymers, hydrophobically modified polyacrylate polymers, polysaccharides, hydrophobically modified polysaccharides, polystyrene, and combinations thereof
[0111] (26) In embodiment (26) is presented the polishing composition of any one of embodiments 24-25, wherein the polishing composition comprises about 50 ppm to about 5000 ppm of the polymer.
[0112] (27) In embodiment (27) is presented the polishing composition of any one of embodiments 24-26, wherein the polishing composition comprises about 100 ppm to about 2000 ppm of the polymer.
[0113] (28) In embodiment (28) is presented the polishing composition of any one of embodiments 24-27, wherein the silica abrasive has an average transmission electron microscope (TEM) equivalent diameter of about 60 nm to about 150 nm .
[0114] (29) In embodiment (29) is presented the polishing composition of any one of embodiments 24-28, wherein the silica abrasive has an average transmission electron microscope (TEM) equivalent diameter of about 80 nm to about 120 nm .
[0115] (30) In embodiment (30) is presented the polishing composition of any one of embodiments 24-29, wherein the silica abrasive has an average aspect ratio of at least 1.1 .
[0116] (31) In embodiment (31) is presented the polishing composition of any one of embodiments 24-30, wherein the silica abrasive has an average aspect ratio of at least 1.25 .
[0117] (32) In embodiment (32) is presented the polishing composition of any one of embodiments 24-31, wherein the silica abrasive has an average Brunauer-Emmet-Teller (BET) surface area of about $20 \mathrm{~cm}^{2} / \mathrm{g}$ to about $60 \mathrm{~cm}^{2} / \mathrm{g}$.
[0118] (33) In embodiment (33) is presented the polishing composition of any one of embodiments 24-32, wherein the silica abrasive has an average Brunauer-Emmet-Teller (BET) surface area of about $30 \mathrm{~cm}^{2} / \mathrm{g}$ to about $45 \mathrm{~cm}^{2} / \mathrm{g}$.
[0119] (34) In embodiment (34) is presented the polishing composition of any one of embodiments 24-33, wherein the silica abrasive is colloidal silica.
[0120] (35) In embodiment (35) is presented a method of chemically-mechanically polishing a substrate comprising:
[0121] (i) providing a substrate,
[0122] (ii) providing a polishing pad,

[0123] (iii) providing a chemical-mechanical polishing composition comprising:
[0124] (a) about 3.0 wt. \% to about 10 wt. \% silica abrasive;
[0125] (b) an anionic polymer having a weight average molecular weight of about 400 kDa to about $7,000 \mathrm{kDa}$, and
[0126] (c) water,
[0127] wherein the polishing composition has a viscosity of at least about 1 cPs , a ratio of viscosity ( cPs ) to wt. $\%$ of silica abrasive of about $0.2 \mathrm{cPs} / \mathrm{wt} . \%$ to about $1.5 \mathrm{cPs} / \mathrm{wt} . \%$, and a pH of about 9 to about 12 .
[0128] (iv) contacting the substrate with the polishing pad and the chemical-mechanical polishing composition, and
[0129] (v) moving the polishing pad and the chemicalmechanical polishing composition relative to the substrate to abrade at least a portion of the substrate to polish the substrate.
[0130] (36) In embodiment (36) is presented the method of embodiment 35 , wherein the polishing composition comprises about 3.5 wt. $\%$ to about 8 wt. $\%$ silica abrasive.
[0131] (37) In embodiment (37) is presented the method of embodiment 35 or embodiment 36 , wherein the polishing composition comprises about 3.5 wt. $\%$ to about 5 wt. \% silica abrasive.
[0132] (38) In embodiment (38) is presented the method of any one of embodiments $35-37$, wherein the polishing composition has a pH of about 10 to about 12 .
[0133] (39) In embodiment (39) is presented the method of any one of embodiments $35-38$, wherein the polishing composition has a pH of about 10 to about 11 .
[0134] (40) In embodiment (40) is presented the method of any one of embodiments $35-39$, wherein the polishing composition has a viscosity of at least about 1.3 cPs.
[0135] (41) In embodiment (41) is presented the method of any one of embodiments $35-40$, wherein the polishing composition has a viscosity of at least about 2 cPs .
[0136] (42) In embodiment (42) is presented the method of any one of embodiments $35-41$, wherein the polishing composition has a ratio of viscosity (cPs) to wt. \% of silica abrasive of about $0.3 \mathrm{cPs} / \mathrm{wt} . \%$ to about 1.5 $\mathrm{cPs} / \mathrm{wt} . \%$.
[0137] (43) In embodiment (43) is presented the method of any one of embodiments $35-42$, wherein the polishing composition has a ratio of viscosity (cPs) to wt. \% of silica abrasive of about $0.4 \mathrm{cPs} / \mathrm{wt} . \%$ to about 1.5 $\mathrm{cPs} / \mathrm{wt} . \%$.
[0138] (44) In embodiment (44) is presented the method of any one of embodiments $35-43$, wherein the polymer has a weight average molecular weight of about 1000 kDa to about 7000 kDa .
[0139] (45) In embodiment (45) is presented the method of any one of embodiments $35-44$, wherein the polymer has a weight average molecular weight of about 2000 kDa to about 4000 kDa .
[0140] (46) In embodiment (46) is presented the method of any one of embodiments $35-45$, wherein the polymer comprises an anionic polymer, a nonionic polymer, or a combination thereof
[0141] (47) In embodiment (47) is presented the method of any one of embodiments $35-46$, wherein the polymer
comprises a nonionic polymer selected from polyalkylene oxides, polyetheramines, polyethylene oxide/ polypropylene oxide copolymers, polyacrylamide, hydrophobically modified polyacrylamide, polyvinylpyrrolidone, cellulose, hydrophobically modified cellulose, siloxane polyalkyleneoxide copolymers, hydrophobically modified polyacrylate polymers, polysaccharides, hydrophobically modified polysaccharides, polystyrene, and combinations thereof
[0142] (48) In embodiment (48) is presented the method of any one of embodiments $35-47$, wherein the polymer comprises an anionic polymer comprising an anionic monomer comprising a carboxylate group, a phosphonate group, a sulfonate group, or combinations thereof
