Repository: VANDRANKI/Agentic_Workflow

# Agentic Workflow

Automation with AI Agents for JSON data extraction and processing.

File: Input_Md's&Images/Ceria_Related_Patents/rei_j5e145/rei_j5e145.md (part 3 of 3)
(19) United States
[0143] (49) In embodiment (49) is presented the method of any one of embodiments $35-48$, wherein the polymer comprises an anionic polymer comprising an anionic monomer selecting from 2-acrylamido-2-methylpropane sulfonic acid, styrene sulfonate, 2-acrylamido-2methylbutane sulfonic acid, [2-methyl-2-[(1-oxo-2propenyl)amino]propyl]-phosphonic acid, maleic acid, methacrylic acid, acrylic acid, salts thereof, and combinations thereof
[0144] (50) In embodiment (50) is presented the method of any one of embodiments $35-49$, wherein the polymer comprises an anionic polymer selected from carboxymethyl cellulose, a hydrophobically modified polyacrylate copolymer, poly-2-acrylamido-2-methylpropane sulfonic acid, polystyrenesulfonate, salts thereof, and combinations thereof
[0145] (51) In embodiment (51) is presented the method of any one of embodiments $35-50$, wherein the polishing composition comprises about 50 ppm to about 5000 ppm of the polymer.
[0146] (52) In embodiment (52) is presented the method of any one of embodiments $35-51$, wherein the polishing composition comprises about 100 ppm to about 2000 ppm of the polymer.
[0147] (53) In embodiment (53) is presented the method of any one of embodiments $35-52$, wherein the silica abrasive has an average transmission electron microscope (TEM) equivalent diameter of about 60 nm to about 150 nm .
[0148] (54) In embodiment (54) is presented the method of any one of embodiments $35-53$, wherein the silica abrasive has an average transmission electron microscope (TEM) equivalent diameter of about 80 nm to about 120 nm .
[0149] (55) In embodiment (55) is presented the method of any one of embodiments $35-54$, wherein the silica abrasive has an average aspect ratio of at least 1.1 .
[0150] (56) In embodiment (56) is presented the method of any one of embodiments $35-55$, wherein the silica abrasive has an average aspect ratio of at least
[0151] (57) In embodiment (57) is presented the method of any one of embodiments $35-56$, wherein the silica abrasive has an average Brunauer-Emmet-Teller (BET) surface area of about $20 \mathrm{~cm}^{2} / \mathrm{g}$ to about $60 \mathrm{~cm}^{2} / \mathrm{g}$.
[0152] (58) In embodiment (58) is presented the method of any one of embodiments $35-57$, wherein the silica abrasive has an average Brunauer-Emmet-Teller (BET) surface area of about $30 \mathrm{~cm}^{2} / \mathrm{g}$ to about $45 \mathrm{~cm}^{2} / \mathrm{g}$.

[0153] (59) In embodiment (59) is presented the method of any one of embodiments $35-58$, wherein the silica abrasive is colloidal silica.
[0154] (60) In embodiment (60) is presented the method of any one of embodiments $35-59$, wherein the substrate comprises silicon oxide, silicon nitride, polysilicon, or combinations thereof, and wherein at least a portion of the silicon oxide, silicon nitride, polysilicon, or combinations thereof is abraded to polish the substrate.
[0155] (61) In embodiment (61) is presented a method of chemically-mechanically polishing a substrate comprising:
[0156] (i) providing a substrate,
[0157] (ii) providing a polishing pad,
[0158] (iii) providing a chemical-mechanical polishing composition comprising:
[0159] (a) about 3.0 wt. \% to about 10 wt. \% silica abrasive;
[0160] (b) a nonionic polymer having a weight average molecular weight of about 300 kDa to about $7,000 \mathrm{kDa}$; and
[0161] (c) water,
[0162] wherein the polishing composition has a viscosity of at least about 1.2 cPs , and a pH of about 9 to about 12 .
[0163] (62) In embodiment (62) is presented the method of embodiment 61, wherein the nonionic polymer selected from polyalkylene oxides, polyetheramines, polyethylene oxide/polypropylene oxide copolymers, polyacrylamide, hydrophobically modified polyacrylamide, cellulose, hydrophobically modified cellulose, siloxane polyalkyleneoxide copolymers, hydrophobically modified polyacrylate polymers, polysaccharides, hydrophobically modified polysaccharides, polystyrene, and combinations thereof
[0164] (63) In embodiment (63) is presented the method of any one of embodiments 61-62, wherein the polishing composition comprises about 50 ppm to about 5000 ppm of the polymer.
[0165] (64) In embodiment (64) is presented the method of any one of embodiments 61-63, wherein the polishing composition comprises about 100 ppm to about 2000 ppm of the polymer.
[0166] (65) In embodiment (65) is presented the method of any one of embodiments 61-64, wherein the silica abrasive has an average transmission electron microscope (TEM) equivalent diameter of about 60 nm to about 150 nm .
[0167] (66) In embodiment (66) is presented the method of any one of embodiments 24-28, wherein the silica abrasive has an average transmission electron microscope (TEM) equivalent diameter of about 80 nm to about 120 nm .
[0168] (67) In embodiment (67) is presented the method of any one of embodiments 24-29, wherein the silica abrasive has an average aspect ratio of at least 1.1 .
[0169] (68) In embodiment (68) is presented the method of any one of embodiments 24-30, wherein the silica abrasive has an average aspect ratio of at least 1.25 .
[0170] (69) In embodiment (69) is presented the method of any one of embodiments 24-31, wherein the silica abrasive has an average Brunauer-Emmet-Teller (BET) surface area of about $20 \mathrm{~cm}^{2} / \mathrm{g}$ to about $60 \mathrm{~cm}^{2} / \mathrm{g}$.
[0171] (70) In embodiment (70) is presented the method of any one of embodiments 24-32, wherein the silica abrasive has an average Brunauer-Emmet-Teller (BET) surface area of about $30 \mathrm{~cm}^{2} / \mathrm{g}$ to about $45 \mathrm{~cm}^{2} / \mathrm{g}$.
[0172] (71) In embodiment (71) is presented the method of any one of embodiments 24-33, wherein the silica abrasive is colloidal silica.

## EXAMPLES

[0173] These following examples further illustrate the invention but, of course, should not be construed as in any way limiting its scope.
[0174] The following abbreviations are used throughout the Examples: removal rate (RR); tetraethyl orthosilicate (TEOS); silicon nitride (SiN); polysilicon (polySi); borophosphosilicate glass (BPSG); polyethylene oxide (PEO); point of use (POU); and weight average molecular weight (MW).
[0175] In the following examples, substrates TEOS (i.e., silicon oxide), SiN (i.e., silicon nitride), and/or polySi were coated on bare silicon substrates, and were polished using either a MIRRA ${ }^{\mathrm{TM}}$ (Applied Materials, Inc.) polishing tool, an AP-300 ${ }^{\mathrm{TM}}$ (CTS Co., Ltd) polishing tool, a Logitech ${ }^{\mathrm{TM}}$ polishing tool (Logitech, Ltd.), or a REFLEXION ${ }^{\mathrm{TM}}$ (Applied Materials, Inc.) polishing tool. An IC1010 ${ }^{\mathrm{TM}}$ polishing pad (Rohm and Haas Electronic Materials) or a NEXPLANAR ${ }^{\mathrm{TM}}$ E6088 polishing pad (Cabot Microelectronics, Aurora, Ill.) were used with identical polishing parameters for all compositions. Pads were conditioned with a 189L disk from 3M. Unless stated otherwise, standard REFLEXION ${ }^{\mathrm{TM}}$ polishing parameters are as follows: IC1010 ${ }^{\mathrm{TM}}$ pad, downforce $=20.68 \mathrm{kPa}(3 \mathrm{psi}$ ), headspeed $=110 \mathrm{rpm}$, platen speed $=120 \mathrm{rpm}$, total flow rate $=200 \mathrm{~mL} / \mathrm{min}$. Unless stated otherwise, standard Logitech ${ }^{\mathrm{TM}}$ polishing parameters are as follows: downforce $=27.58 \mathrm{kPa}(4.0 \mathrm{psi}$ ), head speed $=87$ rpm, platen speed $=93 \mathrm{rpm}$, total flow rate $=50 \mathrm{~mL} / \mathrm{min}$. Unless stated otherwise, standard AP-300 ${ }^{\mathrm{TM}}$ polishing parameters are as follows: IC1010 ${ }^{\mathrm{TM}}$ pad, downforce $=20.68$ kPa ( 3 psi ), headspeed $=110 \mathrm{rpm}$, platen speed $=120 \mathrm{rpm}$, total flow rate $=200 \mathrm{~mL} / \mathrm{min}$. Unless stated otherwise, standard MIRRA ${ }^{\mathrm{TM}}$ polishing parameters are as follows: IC1010 ${ }^{\mathrm{TM}}$ or NEXPLANAR ${ }^{\mathrm{TM}}$ E6088 pad, downforce $=27$. 58 kPa ( 4 psi ), headspeed $=57 \mathrm{rpm}$, platen speed $=63 \mathrm{rpm}$, total flow rate $=175 \mathrm{~mL} / \mathrm{min}$. Removal rates were calculated by measuring the film thickness, using spectroscopic elipsometry, and subtracting the final thickness from the initial thickness.

## Example 1

[0176] This example demonstrates the effect of the type of silica abrasive particle and a polyacrylic acid polymer having a weight average molecular weight of about 540 kDa on the removal rate of TEOS, SiN, polySi, and BPSG.
[0177] Silica Abrasive Particles A1-A8 for use in Polishing Compositions 1A-1P of this Example are set forth in Table 1.

TABLE 1

| Silica Abrasive Particles |  |  |  |
| :--: | :--: | :--: | :--: |
| Abrasive <br> Particle | Average TEM Equivalent Diameter (nm) | Average Aspect Ratio | Average BET <br> $\left(\mathrm{cm}^{2} / \mathrm{g}\right)$ |
| A1 | 66 | 1.25 | 40 |
| A2 | 108 | 1.14 | 29 |
| A3 | 110 | 1.13 | 32 |
| A4 | 91 | 1.10 | 33 |
| A5 | 82 | 1.16 | 39 |
| A6 | 59 | 1.09 | 39 |
| A7 | 64 | 1.31 | 58 |
| A8 | 100 | 1.10 | 29 |

[0178] For each of the polishing compositions containing polymer, used in this example, 540 kDa MW polyacrylic acid (PAA) was added to a colloidal silica slurry containing potassium hydroxide $(\mathrm{KOH})$ and a colloidal silica abrasive selected from Silica Abrasive Particles A1-A8.
[0179] The resulting compositions were diluted at the point-of-use to provide a polishing composition containing 8 wt. \% colloidal silica, 2500 ppm KOH , and 1000 ppm 540 kDa MW polyacrylic acid (PAA).
[0180] Separate blanket wafers ( 200 mm wafers) containing TEOS, SiN, polySi, or BPSG were polished on Mirza ${ }^{\text {TM }}$ tools using a NEXPLANAR ${ }^{\text {TM }}$ E6088 polishing pad at a down force of 27.6 kPa ( 4 psi ) with Polishing Compositions 1A-1P. The dynamic light scattering ( nm ) and viscosity (cPs) of the composition were measured and the TEOS, SiN, polySi, and BPSG removal rates were determined, and the results are set forth in Table 2.
function of dynamic light scattering (DLS) particle sizes, and the results are set forth in FIG. 1. The polishing compositions without the polymer additive are plotted with a triangle and the polishing compositions with the polymer additive are plotted with a circle. FIG. 1 shows that as the DLS particle size increases, the TEOS removal rate generally increases.

## Example 2

[0183] This example demonstrates the effect of a polymer having a weight average molecular weight of about 400 kDa to about 7000 kDa on the removal rate of TEOS, SiN, and polySi.
[0184] Polymers P1-P9 for use in Polishing Compositions 2B-2R of this Example are set forth in Table 3.

TABLE 3

| Polymers |  |  |  |
| :--: | :--: | :--: | :--: |
| Polymer | Polymer Structure | Polymer MW (kDa) |  |
| P1 | Pluronic F108 (PEG-PPG-PEG) | $\sim 15$ |  |
| P2 | Poly(acrylamide-co-acrylic acid) | $\sim 400$ |  |
| P3 | Carboxymethyl cellulose | $\sim 780$ |  |
| P4 | Polystyrenemulfonate | $\sim 1725$ |  |
| P5 | Poly(ethylene oxide) | $\sim 700$ |  |
| P6 | Poly AMPS | $\sim 1000$ |  |
| P7 | Dextran | $\sim 1725$ |  |

TABLE 2

| Removal Rates as a Function of Abrasive Particles and Polymer |  |  |  |  |  |  |  |  |
| :--: | :--: | :--: | :--: | :--: | :--: | :--: | :--: | :--: |
| Polishing Composition | Abrasive <br> Particle | Polymer | DLS <br> ( nm) | Viscosity/wt. \% <br> (cPw/wt. \%) | TEOS <br> RR <br> (Å/min) | SiN <br> RR <br> (Å/min) | poly Si <br> RR <br> (Å/min) | BPSG <br> RR <br> (Å/min) |
| 1A | A1 | Yes | 243.3 | 0.4 | 3260 | 1077 | 4617 | 3908 |
| 1B | A1 | No | 149 | 0.1 | 3362 | 994 | 4541 | 3323 |
| 1C | A2 | Yes | 180.6 | 0.4 | 1238 | 552 | 4345 | 1465 |
| 1D | A2 | No | 104 | 0.1 | 764 | 326 | 4469 | 863 |
| 1E | A3 | Yes | 163.9 | 0.3 | 1620 | 686 | 4327 | 2051 |
| 1F | A3 | No | 105 | 0.1 | 1099 | 437 | 4471 | 1353 |
| 1G | A4 | Yes | 160 | 0.5 | 1043 | 492 | 4111 | 1171 |
| 1H | A4 | No | 94 | 0.1 | 506 | 223 | 4399 | 585 |
| 1I | A5 | Yes | 182 | 0.5 | 1442 | 641 | $>5000$ | 2370 |
| 1J | A5 | No | 100 | 0.1 | 882 | 358 | 3302 | 1507 |
| 1K | A6 | Yes | 123 | 0.5 | 1220 | 590 | 3945 | 1882 |
| 1L | A6 | No | 70 | 0.1 | 709 | 320 | 2436 | 1095 |
| 1M | A7 | Yes | 219 | 0.9 | 1001 | 494 | 3981 | 2020 |
| 1N | A7 | No | 83 | 0.1 | 836 | 349 | 2584 | 1695 |
| 1O | A8 | Yes | 175 | 0.4 | 1140 | 553 | 4242 | 1917 |
| 1P | A8 | No | 106 | 0.1 | 707 | 314 | 2619 | 1159 |

[0181] As is apparent from the results set forth in Table 4, Polishing Compositions 1A, 1C, 1E, 1G, 1I, 1K, 1M, and 10, which contained 1000 ppm 540 kDa MW polyacrylic acid (PAA), generally exhibited an increased removal rate of TEOS, SiN, and BPSG relative to Polishing Compositions $1 \mathrm{~B}, 1 \mathrm{D}, 1 \mathrm{~F}, 1 \mathrm{H}, 1 \mathrm{~J}, 1 \mathrm{~L}, \mathrm{IN}$ and 1 P , which did not contain a polymer. These results demonstrate that a 450 kDa MW polyacrylic acid (PAA) polymer can be added to the polishing composition to increase the removal rate of TEOS, SiN, and BPSG.
[0182] In addition, the TEOS removal rates of the polishing compositions set forth in Table 4, were plotted as a

TABLE 3-contimed

| Polymers |  |  |  |
| :--: | :--: | :--: | :--: |
| Polymer | Polymer Structure | Polymer MW (kDa) |  |
| P8 | Methacrylic acid/ethyl acrylate copolymer | 2500 |  |
| P9 | Polyacrylic acid | 960 |  |

[0185] For each of the polishing compositions used in this example, polymers P1-P9 were added to a colloidal silica

slurry containing potassium hydroxide $(\mathrm{KOH})$ and a colloidal silica abrasive having an average transmission electron microscope (TEM) equivalent diameter of about 108 nm , an average aspect ratio of about 1.15 , and an average Brunauer-Emmet-Teller (BET) surface area of about $29 \mathrm{~cm}^{2} / \mathrm{g}$.
[0186] The resulting compositions were diluted at the point-of-use to provide a polishing composition containing $8 \mathrm{wt} . \%$ colloidal silica, 2500 ppm KOH , and the concentration of polymer provided in Table 4.
[0187] Separate blanket wafers ( $2 \times 2$ inch coupon wafers) containing TEOS or SiN , were polished on Logitech ${ }^{\mathrm{TM}}$ tools using a NEXPL.ANAR ${ }^{\mathrm{TM}}$ E6088 polishing pad at a down force of 27.6 kPa ( 4 psi ) with Polishing Compositions 2A-2R. The viscosity (cPs) of the composition was measured and the TEOS, SiN, and polySi removal rates were determined. The results are set forth in Table 4.

TABLE 4
Removal Rates as a Function of Polymer Type

| Polishing Composition | Polymer | Polymer <br> Concentration (ppm) | Viscosity (cPs/ wt. \%) | TEOS <br> RR <br> ( $\AA / \mathrm{min})$ | SiN <br> RR <br> ( $\AA /$ min) | polySi <br> RR <br> ( $\AA /$ min) |
| :--: | :--: | :--: | :--: | :--: | :--: | :--: |
| 2A <br> (Control) | — | - | 0.1 | 1433 | 463 | — |
| 2B | P1 | 250 | 0.1 | 1245 | 468 | — |
| 2C | P1 | 500 | 0.1 | 1292 | 423 | — |
| 2D | P2 | 250 | 0.1 | 1732 | 616 | — |
| 2E | P2 | 500 | 0.1 | 1940 | 768 | — |
| 2F | P3 | 250 | 0.2 | 1860 | 748 | 6339 |
| 2G | P3 | 500 | 0.3 | 2257 | 919 | 6902 |
| 2H | P4 | 250 | 0.1 | 1406 | 630 | 5540 |
| 2I | P4 | 500 | 0.1 | 1568 | 639 | 7198 |
| 2J | P5 | 250 | 0.2 | 2618 | 866 | — |
| 2K | P5 | 500 | 0.2 | 1569 | 497 | — |
| 2L | P6 | 250 | 0.1 | 1458 | 608 | 5751 |
| 2M | P6 | 500 | 0.2 | 1625 | 701 | 5208 |
| 2N | P7 | 250 | 0.1 | 1305 | 562 | 3782 |
| 2O | P7 | 500 | 0.1 | 1402 | 558 | 3968 |
| 2P | P8 | 250 | 0.2 | 3038 | 1089 | — |
| 2Q | P8 | 500 | 0.2 | 2152 | 813 | — |
| 2R | P9 | 500 | 0.2 | 2435 | 986 | 7164 |

[0188] As is apparent from the results set forth in Table 2, Polishing Compositions, containing a polymer of the claimed invention, generally exhibited an increased removal rate of TEOS and SiN relative to control Polishing Composition 2A, which did contain not a polymer. Polishing Compositions 2 J and 2 K had measured viscosities of 1.2 and 1.3 , respectively. In addition, Polishing Compositions 2B and 2C, containing a polymer having a weight average molecular weight of less than 400 kDa , exhibited a decreased removal rate of TEOS and SiN relative to control Polishing Composition 2A, which did not contain a polymer. These results demonstrate that polymers of the present invention can be added to the polishing composition to increase the removal rate of TEOS and SiN.

## Example 3

[0189] This example demonstrates the effect of the amount of silica abrasive and the molecular weight of the polymer on the removal rate of TEOS and SiN.
[0190] For each of the polishing compositions containing polymer, used in this example, polyacrylic acid (PAA) was added to a colloidal silica slurry containing potassium hydroxide $(\mathrm{KOH})$ and a colloidal silica abrasive having an
average transmission electron microscope (TEM) equivalent diameter of about 66 nm , an average aspect ratio of about 1.3 , and an average Brunauer-Emmet-Teller (BET) surface area of about $40 \mathrm{~cm}^{2} / \mathrm{g}$.
[0191] The resulting compositions were diluted at the point-of-use to provide a polishing composition containing $3 \mathrm{wt} . \%$ or $5 \mathrm{wt} . \%$ colloidal silica, 2500 ppm KOH , and 250 ppm polyacrylic acid polymer with the molecular weight designated in Table 5. Separate blanket wafers ( $2 \times 2$ inch coupon wafers) containing TEOS or SiN were polished on Logitech ${ }^{\mathrm{TM}}$ tools using a NEXPL.ANAR ${ }^{\mathrm{TM}}$ E6088 polishing pad at a down force of 20.68 kPa ( 3 psi ) with Polishing Compositions 3A-3P. The dynamic light scattering (nm) and viscosity (cPs) of the composition were measured and the TEOS and SiN removal rates were determined, and the results are set forth in Table 5.

TABLE 5

| Removal Rates as a Function of Polyacrylic Acid Molecular Weight |  |  |  |  |  |  |
| :--: | :--: | :--: | :--: | :--: | :--: | :--: |
| Polishing Composition | Abrasive Amount (wt. \%) | $\begin{gathered} \text { PAA } \\ \text { MW } \\ \text { (kDa) } \end{gathered}$ | DLR <br> (nm) | Viscosity/wt. \% (cPs/wt. \%) | TEOS <br> RR <br> ( $\AA / \mathrm{min})$ | $\begin{gathered} \text { SiN } \\ \text { RR } \\ \text { ( } \AA / \mathrm{min}) \end{gathered}$ |
| 3A | 3 | - | 161 | 0.3 | 554 | 213 |
| 3B | 3 | 2 | 156 | 0.3 | 628 | 257 |
| 3C | 3 | 4 | 158 | 0.3 | 613 | 245 |
| 3D | 3 | 8.2 | 161 | 0.3 | 621 | 245 |
| 3E | 3 | 12.4 | 157 | 0.3 | 628 | 235 |
| 3F | 3 | 30 | 157 | 0.3 | 578 | 240 |
| 3G | 3 | 123 | 161 | 0.3 | 703 | 273 |
| 3H | 3 | 140 | 159 | 0.3 | 668 | 303 |
| 3I | 3 | 630 | 164 | 0.3 | 740 | 296 |
| 3J | 3 | 900 | 175 | 0.4 | 1168 | 391 |
| 3K | 3 | 1975 | 180 | 0.5 | 1130 | 503 |
| 3L | 5 | - | 155 | 0.2 | 920 | 215 |
| 3M | 5 | 140 | 161 | 0.2 | 955 | 413 |
| 3N | 5 | 630 | 180 | 0.2 | 1460 | 566 |
| 3O | 5 | 900 | 156 | 0.3 | 1773 | 651 |
| 3P | 5 | 1975 | 181 | 0.3 | 1842 | 761 |

[0192] As is apparent from the results set forth in Table 5, for polishing compositions containing $3 \mathrm{wt} . \%$ or $5 \mathrm{wt} . \%$ colloidal silica, increasing the molecular weight of the polyacrylic acid (PAA) polymer increased the removal rate of TEOS and SiN. More particularly, Polishing Compositions 31-3K and 3N-3P, containing a PAA polymer having a weight average molecular weight of about 500 kDa to about 1250 kDa , exhibited an increased removal rate of TEOS and SiN relative to Polishing Compositions 3A-3H and 3L-3M, respectively, which did not contain a polymer or contained a PAA polymer with a weight average molecular weight of less than 250 kDa .
[0193] The TEOS and SiN removal rates for Polishing Compositions 3A-3P, containing $3 \mathrm{wt} . \%$ or $5 \mathrm{wt} . \%$ colloidal silica, were plotted as a function of weight average molecular weight of the PAA polymer, and the results are set forth in FIG. 2A and FIG. 2B. As is apparent from the results plotted in FIG. 2A and FIG. 2B, as the weight average molecular weight of the PAA polymer increases, the TEOS and SiN removal rates increase. These results demonstrate that a polymer having a weight average molecular weight of about 400 kDa to about 7000 kDa can be added to the polishing composition to increase the removal rate of TEOS and SiN.
[0194] The TEOS removal rate for Polishing Compositions 3A-3P, containing $3 \mathrm{wt} . \%$ or $5 \mathrm{wt} . \%$ colloidal silica,

were plotted as a function of viscosity, and the results are set forth in FIG. 3. As is apparent from the results plotted in FIG. 3, as the viscosity of the polishing composition increases, the TEOS removal rate increases.
[0195] In addition, the viscosity and the TEOS removal rate for Polishing Compositions 3B-3K (noted as $6 \mathrm{~B}-6 \mathrm{~K}$ in FIGS. 4A and 4B) were plotted as a function of weight average molecular weight of the PAA polymer, and the results are set forth in FIGS. 4A and 4B, respectively. As is apparent from the results plotted in FIGS. 4A and 4B, increasing the weight average molecular weight of the PAA polymer increases the viscosity of the slurry, which in turn also increases the TEOS removal rate provided that the polishing composition has a viscosity of at least about 1 cPs and a ratio of viscosity (cPs) to wt. \% of silica abrasive of about $0.2 \mathrm{cPs} / \mathrm{wt} . \%$ to about $1.5 \mathrm{cPs} / \mathrm{wt} . \%$.

## Example 4

[0196] This example demonstrates the effect of the amount of silica abrasive particle on the removal rate of TEOS and SiN .
[0197] For each of the polishing compositions containing polymer, used in this example, 900 kDa MW polyacrylic acid (PAA) was added to a colloidal silica abrasive having an average transmission electron microscope (TEM) equivalent diameter of about 66 nm , an average aspect ratio of about 1.3, and an average Brunauer-Emmet-Teller (BET) surface area of about $40 \mathrm{~cm}^{2} / \mathrm{g}$.
[0198] The resulting compositions were diluted at the point-of-use to provide a polishing composition containing 2500 ppm KOH, 250 ppm 900 kDa MW polyacrylic acid (PAA), and silica abrasive in the amount designated in Table 6 .
[0199] Separate blanket wafers ( $2 \times 2$ in coupon wafers) containing TEOS or SiN were polished on Logitech ${ }^{\mathrm{TM}}$ tools using a NEXPL.ANAR ${ }^{\mathrm{TM}}$ E6088 polishing pad at a down force of 27.6 kPa ( 4 psi ) with Polishing Compositions $6 \mathrm{~A}-6 \mathrm{~N}$. The dynamic light scattering ( nm ) and viscosity (cPs) of the composition were measured and the TEOS and SiN removal rates were determined, and the results are set forth in Table 6.

TABLE 6

| Removal Rates as a Function of Silica Abrasive (wt. \%) |  |  |  |  |  |  |
| :--: | :--: | :--: | :--: | :--: | :--: | :--: |
| Polishing Composition | Abrasive Amount (wt. \%) | Polymer | DLS <br> ( nm ) | $\begin{aligned} & \text { Viscosity/ } \\ & \text { wt. } \% \\ & (\mathrm{cPs} / \mathrm{wt} . \%) \end{aligned}$ | TEOS <br> RR <br> (Å/min) | $\begin{aligned} & \text { SiN } \\ & \text { RR } \\ & \text { (Å/min) } \end{aligned}$ |
| 4A | 0.1 | Yes | 170 | 0.1 | 34 | 9 |
| 4B | 0.1 | No | 150 | 0.1 | 22 | 0 |
| 4C | 0.5 | Yes | 167 | 2.5 | 114 | 29 |
| 4D | 0.5 | No | 157 | 1.8 | 85 | 8 |
| 4E | 1 | Yes | 172 | 1.24 | 296 | 96 |
| 4F | 1 | No | 153 | 0.91 | 199 | 70 |
| 4G | 2 | Yes | 173 | 0.6 | 515 | 195 |
| 4H | 2 | No | 156 | 0.5 | 414 | 155 |
| 4I | 3 | Yes | 175 | 0.4 | 1168 | 391 |
| 4J | 3 | No | 161 | 0.3 | 554 | 213 |
| 4K | 4 | Yes | 175 | 0.3 | 1119 | 427 |
| 4L | 4 | No | 164 | 0.2 | 829 | 321 |
| 4M | 5 | Yes | 156 | 0.3 | 1773 | 651 |
| 4N | 5 | No | 155 | 0.2 | 920 | 215 |

[0200] As is apparent from the results set forth in Table 6, Polishing Compositions 4I, 4K, and 4M, containing a 900 kDa MW polyacrylic acid (PAA) polymer, exhibited a significantly increased removal rate of TEOS and SiN relative to Polishing Compositions 4J, 4L, and 4N, which did not contain a polymer. These results demonstrate that an 800 kDa MW polyacrylic acid (PAA) polymer can be added to the polishing composition to increase the removal rate of TEOS and SiN.
[0201] The viscosity of Polishing Compositions 4A-4N were plotted as a function of the amount of silica abrasive particle, and the results are set forth in FIG. 5. The polishing compositions without the polymer additive are plotted with a triangle and the polishing compositions with the polymer additive are plotted with a circle. FIG. 5 shows that as the amount of silica abrasive particle increases, the viscosity increases. Moreover, the addition of the 900 kDa MW polyacrylic acid (PAA) polymer drastically increases the viscosity of the polishing composition for all silica abrasive particle loadings.
[0202] In addition, the TEOS and SiN removal rates for Polishing Compositions 4A-4N were plotted as a function of the amount of silica abrasive particle or the viscosity, and the results are set forth in FIGS. 6A-6D. The polishing compositions without the polymer additive are plotted with a triangle and the polishing compositions with the polymer additive are plotted with a circle. As is apparent from the results plotted in FIGS. 6A-6D, as the amount of silica abrasive particle and the viscosity increases, the TEOS and SiN removal rates increase. Moreover, FIGS. 6A-6D show that Polishing Compositions 4A, 4C, 4E, 4G, 4I, 4K, and 4 M , containing a 900 kDa MW polyacrylic acid (PAA) polymer, generally outperformed Polishing Compositions $4 \mathrm{~B}, 4 \mathrm{D}, 4 \mathrm{~F}, 4 \mathrm{H}, 4 \mathrm{~J}, 4 \mathrm{~L}$, and 4 N , which did not contain a polymer, at all silica abrasive particle loadings and viscosities. Although the dramatic increase in TEOS removal rate occurred with $3 \mathrm{wt} . \%$ silica with the 250 ppm 800 kDa MW polyacrylic acid (PAA) polymer, other inventive polymers could be expected to lead to comparable TEOS removal rates at silica concentrations of about $3 \mathrm{wt} . \%$ or higher.

## Example 5

[0203] This example demonstrates the effect of the molecular weight of a nonionic polymer, and hence the increase in slurry viscosity, on the removal rate of TEOS and SiN.
[0204] Hydroxyethylcellulose (HEC) of varying molecular weights (MW) was added to an aqueous solution containing 2000 ppm (by weight) of KOH and $5 \mathrm{wt} . \%$ of colloidal silica, as described previously. The polymers were tested at a concentration of 500 ppm (by weight). Separate blanket wafers ( $2 \times 2$ in coupon wafers) containing TEOS or SiN were polished a Logitech tool using an E6088 pad, a 3M A189L conditioner, and 3 psi downforce. Viscosity (cPs) of the compositions were measured and the TEOS and SiN removal rates were determined. The results are set forth in Table 7.

TABLE 7

| Removal Rates as a Function of MW of Nonionic Polymer |  |  |  |  |
| :--: | :--: | :--: | :--: | :--: |
| Polymer Name | Mw by <br> GPC (Da) | TEOS Rate <br> (A/min) | SiN PE Rate <br> (A/min) | Average Viscosity <br> (cps) |
| No Polymer | N/A | $959 \pm 45$ | $429 \pm 31$ | 0.9708 |
| Hydroxyethyl <br> Cellulose Mw <br> 90 k | 96000 | 914 | 388 | 1.0443 |
| Hydroxy ethyl <br> Cellulose Mw <br> 1.3 M | 1397500 | 1374 | 694 | 2.0935 |

[0205] The data in the Table 7 indicates that when a nonionic polymer (HEC) of low MW is added to the slurry $(90 \mathrm{kMW})$, there is no observed impact on slurry viscosity or removal rate compared to the non-polymer containing control. However, when a nonionic polymer of high MW (HEC 1.3M MW) is added, the viscosity increases to greater than 2 cps and the TEOS removal rate increases from 959 $\AA / \mathrm{min}$ to $1374 \AA / \mathrm{min}$.
[0206] All references, including publications, patent applications, and patents, cited herein are hereby incorporated by reference to the same extent as if each reference were individually and specifically indicated to be incorporated by reference and were set forth in its entirety herein.
[0207] The use of the terms "a" and "an" and "the" and "at least one" and similar referents in the context of describing the invention (especially in the context of the following claims) are to be construed to cover both the singular and the plural, unless otherwise indicated herein or clearly contradicted by context. The use of the term "at least one" followed by a list of one or more items (for example, "at least one of A and B") is to be construed to mean one item selected from the listed items (A or B) or any combination of two or more of the listed items (A and B), unless otherwise indicated herein or clearly contradicted by context. The terms "comprising," "having," "including," and "containing" are to be construed as open-ended terms (i.e., meaning "including, but not limited to,") unless otherwise noted. Recitation of ranges of values herein are merely intended to serve as a shorthand method of referring individually to each separate value falling within the range, unless otherwise indicated herein, and each separate value is incorporated into the specification as if it were individually recited herein. All methods described herein can be performed in any suitable order unless otherwise indicated herein or otherwise clearly contradicted by context. The use of any and all examples, or exemplary language (e.g., "such as") provided herein, is intended merely to better illuminate the invention and does not pose a limitation on the scope of the invention unless otherwise claimed. No language in the specification should be construed as indicating any nonclaimed element as essential to the practice of the invention.
[0208] Preferred embodiments of this invention are described herein, including the best mode known to the inventors for carrying out the invention. Variations of those preferred embodiments may become apparent to those of ordinary skill in the art upon reading the foregoing description. The inventors expect skilled artisans to employ such variations as appropriate, and the inventors intend for the invention to be practiced otherwise than as specifically described herein. Accordingly, this invention includes all modifications and equivalents of the subject matter recited in
the claims appended hereto as permitted by applicable law. Moreover, any combination of the above-described elements in all possible variations thereof is encompassed by the invention unless otherwise indicated herein or otherwise clearly contradicted by context.

1. A chemical-mechanical polishing composition comprising:
(a) about 3.0 wt. \% to about 10 wt. \% silica abrasive;
(b) an anionic polymer having a weight average molecular weight of about 400 kDa to about $7,000 \mathrm{kDa}$; and
(c) water,
wherein the polishing composition has a viscosity of at least about 1 cPs , a ratio of viscosity (cPs) to wt. \% of silica abrasive of about $0.2 \mathrm{cPs} / \mathrm{wt} . \%$ to about $1.5 \mathrm{cPs} / \mathrm{wt} . \%$, and a pH of about 9 to about 12 .
2. The polishing composition of claim 1 , wherein the polishing composition comprises about $3.5 \mathrm{wt} . \%$ to about 8 wt. \% silica abrasive.
3. The polishing composition of claim 1 , wherein the polishing composition comprises about $3.5 \mathrm{wt} . \%$ to about 5 wt. \% silica abrasive.
4. The polishing composition of claim 1 , wherein the polishing composition has a pH of about 10 to about 12 .
5. The polishing composition of claim 1 , wherein the polishing composition has a viscosity of at least about 2 cPs .
6. The polishing composition of claim 1 , wherein the polishing composition has a ratio of viscosity (cPs) to wt. \% of silica abrasive of about $0.4 \mathrm{cPs} / \mathrm{wt} . \%$ to about $1.5 \mathrm{cPs} / \mathrm{wt}$. $\%$.
7. The polishing composition of claim 1 , wherein the polymer has a weight average molecular weight of about 1000 kDa to about 7000 kDa .
8. The polishing composition of claim 1 , wherein the polymer has a weight average molecular weight of about 2000 kDa to about 4000 kDa .
9. The polishing composition of claim 1 , wherein the polymer comprises an anionic polymer comprising an anionic monomer comprising a carboxylate group, a phosphonate group, a sulfonate group, or combinations thereof.
10. The polishing composition of claim 1 , wherein the polymer comprises an anionic polymer comprising an anionic monomer selected from 2 -acrylamido-2-methylpropane sulfonic acid, styrene sulfonate, 2-acrylamido-2-methylbutane sulfonic acid, [2-methyl-2-[(1-oxo-2-propenyl) amino]propyl]-phosphonic acid, maleic acid, methacrylic acid, acrylic acid, salts thereof, and combinations thereof.
11. The polishing composition of claim 1 , wherein the polymer comprises an anionic polymer selected from carboxymethyl cellulose, a hydrophobically modified polyacrylate copolymer, poly-2-acrylamido-2-methylpropane sulfonic acid, polystyrenesulfonate, salts thereof, and combinations thereof.
12. The polishing composition of claim 1 , wherein the polishing composition comprises about 100 ppm to about 2000 ppm of the polymer.
13. The polishing composition of claim 1 , wherein the silica abrasive has an average transmission electron microscope (TEM) equivalent diameter of about 60 nm to about 150 nm .
14. The polishing composition of claim 1 , wherein the silica abrasive has an average transmission electron microscope (TEM) equivalent diameter of about 80 nm to about 120 nm .

15. The polishing composition of claim 1, wherein the silica abrasive has an average aspect ratio of at least 1.1.
16. The polishing composition of claim 1, wherein the silica abrasive has an average aspect ratio of at least 1.25 .
17. The polishing composition of claim 1, wherein the silica abrasive has an average Brunauer-Emmet-Teller (BET) surface area of about $20 \mathrm{~cm}^{2} / \mathrm{g}$ to about $60 \mathrm{~cm}^{2} / \mathrm{g}$.
18. The polishing composition of claim 1, wherein the silica abrasive has an average Brunauer-Emmet-Teller (BET) surface area of about $30 \mathrm{~cm}^{2} / \mathrm{g}$ to about $45 \mathrm{~cm}^{2} / \mathrm{g}$.
19. A chemical-mechanical polishing composition comprising:
(a) about 3.0 wt. \% to about 10 wt. \% silica abrasive;
(b) a nonionic polymer having a weight average molecular weight of about 300 kDa to about $7,000 \mathrm{kDa}$; and
(c) water,
wherein the polishing composition has a viscosity of at least about 1.2 cPs , and a pH of about 9 to about 12 .
20. The polishing composition of claim 19, wherein the nonionic polymer selected from polyalkylene oxides, polyetheramines, polyethylene oxide/polypropylene oxide copolymers, polyacrylamide, hydrophobically modified polyacrylamide, cellulose, hydrophobically modified cellulose, siloxane polyalkyleneoxide copolymers, hydrophobically modified polyacrylate polymers, polysaccharides, hydrophobically modified polysaccharides, polystyrene, and combinations thereof.
21. A method of chemically-mechanically polishing a substrate comprising:
(i) providing a substrate,
(ii) providing a polishing pad,
(iii) providing a chemical-mechanical polishing composition comprising:
(a) about 3.0 wt. \% to about 10 wt. \% silica abrasive;
(b) an anionic polymer having a weight average molecular weight of about 400 kDa to about $7,000 \mathrm{kDa}$; and
(c) water,
wherein the polishing composition has a viscosity of at least about 1 cPs , a ratio of viscosity ( cPs ) to wt. \% of silica abrasive of about $0.2 \mathrm{cPs} / \mathrm{wt} . \%$ to about $1.5 \mathrm{cPs} / \mathrm{wt} . \%$, and a pH of about 9 to about 12 ,
(iv) contacting the substrate with the polishing pad and the chemical-mechanical polishing composition, and
(v) moving the polishing pad and the chemical-mechanical polishing composition relative to the substrate to abrade at least a portion of the substrate to polish the substrate.
22. A method of chemically-mechanically polishing a substrate comprising:
(i) providing a substrate,
(ii) providing a polishing pad,
(iii) providing a chemical-mechanical polishing composition comprising:
(a) about 3.0 wt. \% to about 10 wt. \% silica abrasive;
(b) a nonionic polymer having a weight average molecular weight of about 300 kDa to about $7,000 \mathrm{kDa}$; and
(c) water,
wherein the polishing composition has a viscosity of at least about 1.2 cPs , and a pH of about 9 to about 12 .
