Repository: VANDRANKI/Agentic_Workflow

# Agentic Workflow

Automation with AI Agents for JSON data extraction and processing.

File: Input_Md's&Images/Ceria_Related_Patents/shi_6cm4pn/shi_6cm4pn.md (part 1 of 2)
(19) United States
(12) Patent Application Publication (10) Pub. No.: US 2023/0123263 A1

SHIN et al.
(43) Pub. Date: Apr. 20, 2023
(54) CHEMICAL MECHANICAL POLISHING SLURRY COMPOSITION FOR POLISHING BORON SILICON COMPOUND, CHEMICAL MECHANICAL POLISHING METHOD AND METHOD OF FABRICATING SEMICONDUCTOR DEVICE USING THE SAME
(71) Applicants:SK hynix Inc., Icheon (KR); IUCF-HYU (Industry-University Cooperation Foundation Hanyang University), Seoul (KR)
(72) Inventors: Cheolmin SHIN, Seoul (KR); Hyun Goo KANG, Seoul (KR); Jong Young CHO, Hanam (KR); Ungyu PAIK, Seoul (KR); Taeseup SONG, Seoul (KR); Dong Hyeok KIM, Seoul (KR)
(21) Appl. No.: 18/047,601
(22) Filed: Oct. 18, 2022
(30) Foreign Application Priority Data

Oct. 19, 2021 (KR) 10-2021-0139140

## Publication Classification

(51) Int. Cl.

C09G 1/02
(2006.01)
H01L 21/304
(2006.01)
(52) U.S. Cl.

CPC $\qquad$ C09G 1/02 (2013.01); H01L 21/304
(2013.01)
(57)

## ABSTRACT

A CMP slurry composition for polishing a boron silicon ( $\mathrm{B}-\mathrm{Si}$ ) compound may include a catalyst, an abrasive including a plurality of particles and being configured to polish the boron silicon ( $\mathrm{B}-\mathrm{Si}$ ) compound, and a pH adjuster. The CMP slurry composition may further include an oxidizer. The catalyst may have a binary catalyst configuration comprising a first catalyst material and a second catalyst material. The first catalyst material may include Fe , and the second catalyst material may include Cu . The oxidizer may include hydrogen peroxide $\left(\mathrm{H}_{2} \mathrm{O}_{2}\right)$. A CMP (chemical mechanical polishing) method for a boron silicon ( $\mathrm{B}-\mathrm{Si}$ ) compound may include providing a substrate structure including a thin film formed of the boron silicon (B-Si) compound and performing a CMP process on the thin film. The CMP process is performed by using the CMP slurry composition.
![img-0.jpeg](images\img-0.jpeg)

FIG 1
![img-1.jpeg](images\img-1.jpeg)

FIG. 2
![img-2.jpeg](images\img-2.jpeg)

FIG. 3
![img-3.jpeg](images\img-3.jpeg)

FIG. 4
![img-4.jpeg](images\img-4.jpeg)

FIG. 5
![img-5.jpeg](images\img-5.jpeg)

FIG. 6
![img-6.jpeg](images\img-6.jpeg)

FIG. 7
![img-7.jpeg](images\img-7.jpeg)

FIG. 8
![img-8.jpeg](images\img-8.jpeg)

FIG 9
![img-9.jpeg](images\img-9.jpeg)

FIG. 10
![img-10.jpeg](images\img-10.jpeg)

FIG. 11
![img-11.jpeg](images\img-11.jpeg)

FIG. 12
![img-12.jpeg](images\img-12.jpeg)

FIG. 13
![img-13.jpeg](images\img-13.jpeg)

FIG. 14
![img-14.jpeg](images\img-14.jpeg)

![img-15.jpeg](images\img-15.jpeg)

FIG. 16
![img-16.jpeg](images\img-16.jpeg)

FIG. 17
![img-17.jpeg](images\img-17.jpeg)

![img-18.jpeg](images\img-18.jpeg)

FIG. 19
![img-19.jpeg](images\img-19.jpeg)

![img-20.jpeg](images\img-20.jpeg)

FIG. $21 A$
![img-21.jpeg](images\img-21.jpeg)

FIG. 21B
![img-22.jpeg](images\img-22.jpeg)

FIG. 21C
![img-23.jpeg](images\img-23.jpeg)

FIG. 21D
![img-24.jpeg](images\img-24.jpeg)

FIG. 21E
![img-25.jpeg](images\img-25.jpeg)

![img-26.jpeg](images\img-26.jpeg)

## CHEMICAL MECHANICAL POLISHING SLURRY COMPOSITION FOR POLISHING BORON SILICON COMPOUND, CHEMICAL MECHANICAL POLISHING METHOD AND METHOD OF FABRICATING SEMICONDUCTOR DEVICE USING THE SAME

CROSS-REFERENCE TO RELATED APPLICATION
[0001] The present application claims, under 35 U.S.C. $\S 119(\mathrm{a})$, the benefit of Korean application No. 10-20210139140, filed on Oct. 19, 2021, which is herein incorporated by reference in its entirety.

## BACKGROUND

1. Field
[0002] Embodiments of the present disclosure relates to a CMP slurry composition and a device manufacturing method using the same, and more particularly, to a CMP slurry composition for polishing boron silicon compound, a CMP method using the same, and a semiconductor device manufacturing method using the same.

## 2. Description of the Related Art

[0003] In general, patterns constituting a semiconductor device may be formed by sequentially forming an etching target layer and a hard mask pattern on a predetermined underlying layer, and then etching the etching target layer exposed between patterns of the hard mask pattern. As such, when an etching process is performed by using the hard mask pattern serving as the etching mask, it may be desirable to keep the hard mask pattern substantially the same while the etching target layer exposed between the hard mask pattern is etched.
[0004] However, as a degree of integration of the semiconductor device increases and a line width/scale of the pattern continuously decreases, an aspect ratio of the region to be etched in the etching target layer increases, thereby causing the hard mask pattern to be significantly removed during the etching process. This may be based upon the following reason. That is, as a ratio of the thickness to be etched to the width to be etched (i.e., the aspect ratio) increases, the hard mask pattern formed relatively thin compared to the thickness of the etching target layer may be lost during the etching process.
[0005] In order to solve this problem, it may be considered to make the thickness of the hard mask pattern thicker, but in this case, the aspect ratio of the hard mask pattern also increases. The hard mask pattern having the increased aspect ratio has a problem that it is difficult to stably perform the etching process of the hard mask layer for forming the hard mask pattern, similar to the process of etching the etching target layer. Therefore, development of a hard mask material capable of stably performing an etching process without increasing the thickness is required, and in this regard, the possibility of using a boron silicon compound thin film is raised. However, when the boron silicon compound thin film is applied as a hard mask material, it may be difficult to remove the hard mask pattern by chemical mechanical polishing (CMP) in a subsequent process after a device patterning process. When the conventional CMP slurry is
applied to the boron silicon compound thin film, the polishing removal rate may be low.

## SUMMARY

[0006] An object of embodiments of the present disclosure is to provide a CMP slurry composition for polishing a boron silicon ( $\mathrm{B}-\mathrm{Si})$ compound capable of chemically and mechanically polishing a boron silicon ( $\mathrm{B}-\mathrm{Si}$ ) compound thin film with ease.
[0007] In addition, a technical problem to be achieved by embodiments of the present disclosure is to provide a CMP method using the CMP slurry composition for polishing a boron silicon ( $\mathrm{B}-\mathrm{Si}$ ) compound.
[0008] In addition, a technical problem to be achieved by embodiments of the present disclosure is to provide a method for manufacturing a semiconductor device (electronic device) to which the CMP slurry composition for polishing a boron silicon ( $\mathrm{B}-\mathrm{Si}$ ) compound is applied.
[0009] Embodiments of the present disclosure may not be limited to address the above-mentioned issues.
[0010] According to an embodiment of the present disclosure, there is provided a CMP (chemical mechanical polishing) slurry composition for polishing a boron silicon ( $\mathrm{B}-\mathrm{Si}$ ) compound, the CMP slurry composition comprising: a catalyst; an abrasive; and a pH adjuster.
[0011] The CMP slurry composition may further include an oxidizer.
[0012] The oxidizer may include any one selected from the group consisting of hydrogen peroxide $\left(\mathrm{H}_{2} \mathrm{O}_{2}\right)$, periodic acid, periodate salt, perbromic acid, perbromate salt, perchloric acid, perborate salt, and permanganate.
[0013] The catalyst may include any one selected from the group consisting of $\mathrm{Fe}, \mathrm{Cu}, \mathrm{Ce}, \mathrm{Cr}, \mathrm{Co}, \mathrm{Mn}, \mathrm{Mo}, \mathrm{Ru}, \mathrm{Ti}$, and V .
[0014] The catalyst may have a binary catalyst configuration comprising a first catalyst material and a second catalyst material, the first v material may include Fe , and the second catalyst material may include Cu .
[0015] The first catalyst material may be $\mathrm{Fe}\left(\mathrm{NO}_{3}\right)_{3}$ and the second catalyst material may be $\mathrm{Cu}\left(\mathrm{NO}_{3}\right)_{2}$.
[0016] A concentration of the first catalyst material may be about 0.05 to 5.0 mM , and a concentration of the second catalyst material may be about 0.05 to 5.0 mM .
[0017] A content of the oxidizer may be about 0.5 to 5.0 wt $\%$, and a content of the abrasive may be about 0.1 to 5.0 wt $\%$.
[0018] The oxidizer may include hydrogen peroxide $\left(\mathrm{H}_{2} \mathrm{O}_{2}\right)$, and the abrasive may include any one selected from the group consisting of silica, alumina, ceria, titania, zirconia, and germania.
[0019] The abrasive may include metal oxide particles, and the surface of the metal oxide particles may be modified with amine functionalized silane.
[0020] The surface of the metal oxide particles may be modified with any one of APTES, DAPTMS, and TAPTMS.
[0021] The metal oxide particles may be silica particles.
[0022] The CMP slurry composition may have a pH of about 2.5 to 3.5 .
[0023] A content of boron in the boron silicon ( $\mathrm{B}-\mathrm{Si}$ ) compound may be about 55 to 75 mole $\%$.
[0024] According to another embodiment of the present disclosure, there is a CMP (chemical mechanical polishing) method for a boron silicon ( $\mathrm{B}-\mathrm{Si}$ ) compound, the method comprising: providing a substrate structure including a thin

film formed of a boron silicon ( $\mathrm{B}-\mathrm{Si}$ ) compound; and performing a CMP process on the thin film, wherein the CMP process is performed by using the above-described CMP slurry composition for polishing a boron silicon (B-Si) compound.
[0025] According to another embodiment of the present disclosure, there is provided a method of manufacturing a semiconductor device, the method comprising: forming a mold layer on an underlying layer; forming a hard mask layer including a boron silicon ( $\mathrm{B}-\mathrm{Si}$ ) compound on the mold layer; forming a photoresist pattern on the hard mask layer; forming a hard mask pattern by patterning the hard mask layer by using the photoresist pattern as an etch mask; forming a plurality of holes exposing the underlying layer by etching the mold layer by using the hard mask pattern as an etch mask; forming a storage node in the plurality of holes; and removing the hard mask pattern by a CMP process, wherein the removing the hard mask pattern by the CMP process is performed by using the above-described CMP slurry composition for polishing a boron silicon ( $\mathrm{B}-\mathrm{Si}$ ) compound.
[0026] According to embodiments of the present disclosure, a CMP slurry composition for polishing a boron silicon ( $\mathrm{B}-\mathrm{Si}$ ) compound capable of chemically and mechanically polishing a boron silicon ( $\mathrm{B}-\mathrm{Si}$ ) compound thin film with ease may be implemented. When the CMP slurry composition for polishing a boron silicon ( $\mathrm{B}-\mathrm{Si}$ ) compound according to the above embodiments is used, a boron silicon ( $\mathrm{B}-\mathrm{Si}$ ) compound may be easily polished (removed) by the CMP method in a manufacturing process of a semiconductor device (electronic device) such as forming a storage node of a DRAM. Accordingly, it is possible to easily manufacture a high-integration/high-performance semiconductor device to which a boron silicon ( $\mathrm{B}-\mathrm{Si}$ ) compound is applied.

## BRIEF DESCRIPTION OF THE DRAWINGS

[0027] FIG. 1 is a graph for explaining physical properties of a boron silicon ( $\mathrm{B}-\mathrm{Si}$ ) compound which is a polishing target of a CMP (chemical mechanical polishing) slurry composition according to an embodiment of the present disclosure.
[0028] FIG. 2 is a diagram for explaining a configuration of a CMP slurry composition for polishing a boron silicon ( $\mathrm{B}-\mathrm{Si}$ ) compound according to an embodiment of the present disclosure.
[0029] FIG. 3 is a graph illustrating a result of evaluating a dissolution behavior through a boron ICP (inductively coupled plasma spectrometer) measurement after dipping a boron silicon ( $\mathrm{B}-\mathrm{Si}$ ) compound into solutions having different pH .
[0030] FIG. 4 is a graph illustrating a result of evaluating a removal rate of the boron silicon ( $\mathrm{B}-\mathrm{Si}$ ) compound while changing the pH of the slurry solution without an abrasive. [0031] FIG. 5 is a schematic diagram for explaining chemical properties of a boron silicon ( $\mathrm{B}-\mathrm{Si}$ ) compound which is a polishing target.
[0032] FIG. 6 is a schematic diagram illustrating a principle to improve polishing efficiency through hydrolysis by $\mathrm{OH} / \mathrm{O}$ radicals with respect to a boron silicon ( $\mathrm{B}-\mathrm{Si}$ ) compound when an oxidizer is applied to a slurry solution. [0033] FIG. 7 is a graph illustrating a result of evaluating a removal rate of a boron silicon ( $\mathrm{B}-\mathrm{Si}$ ) compound in a case where the slurry solution contains silica as an abrasive, but does not contain an oxidizer and a case where the slurry
solution contains both of silica as an abrasive and hydrogen peroxide $\left(\mathrm{H}_{2} \mathrm{O}_{2}\right)$ as an oxidizer.
[0034] FIG. 8 is a graph illustrating a result of evaluating a removal rate of a boron silicon ( $\mathrm{B}-\mathrm{Si}$ ) compound when the CMP slurry composition according to an embodiment of the present disclosure includes an oxidizer and a catalyst along with an abrasive and a pH adjuster.
[0035] FIG. 9 is a graph illustrating a result of measuring a change in a removal rate of a boron silicon ( $\mathrm{B}-\mathrm{Si}$ ) compound with a change of the oxidizer content (concentration) in the CMP slurry composition, according to an embodiment of the present disclosure.
[0036] FIG. 10 is a graph illustrating a result of measuring a change in a removal rate of a boron silicon ( $\mathrm{B}-\mathrm{Si}$ ) compound with a change in the catalyst content (concentration) in the CMP slurry composition, according to an embodiment of the present disclosure.
[0037] FIG. 11 is a graph illustrating a result of measuring a change in a removal rate of a boron silicon ( $\mathrm{B}-\mathrm{Si}$ ) compound with a change of the abrasive content (concentration) in the CMP slurry composition, according to the embodiment of the present disclosure.
[0038] FIG. 12 is a graph illustrating a result of evaluating a change in a removal rate (i.e., a removal rate by CMP) of a boron silicon ( $\mathrm{B}-\mathrm{Si}$ ) compound with the type of catalyst when the CMP slurry composition does not include an oxidizer but includes a catalyst.
[0039] FIG. 13 is a graph illustrating a result of evaluating a change in a removal rate of a boron silicon ( $\mathrm{B}-\mathrm{Si}$ ) compound for a case where a single catalyst material is applied in a CMP slurry composition, and for a case where a binary catalyst material is applied in a CMP slurry composition.
[0040] FIG. 14 a diagram illustrating a result of evaluating a change in a removal rate of a boron silicon ( $\mathrm{B}-\mathrm{Si}$ ) compound according to a concentration change of each catalytic material when the CMP slurry composition has a binary catalyst configuration (i.e., a co-catalyst configuration).
[0041] FIG. 15 is a graph illustrating a result of evaluating a change in the removal rate of a boron silicon ( $\mathrm{B}-\mathrm{Si}$ ) compound according to a change of a content of the abrasive in the CMP slurry composition, a change in the catalyst composition, and whether or not an oxidizer is added.
[0042] FIG. 16 is a diagram illustrating a process for modifying a surface of one of silica particles (nano particles) corresponding to an abrasive with APTES.
[0043] FIG. 17 is a diagram illustrating chemical structures of APTES, DAPTMS, and TAPTMS which may be used for surface modification of an abrasive.
[0044] FIG. 18 is a graph illustrating changes in zeta potential when the surfaces of silica particles (nanoparticles) corresponding to an abrasive are modified with APTES, DAPTMS or TAPTMS.
[0045] FIG. 19 is a graph illustrating changes in zeta potential according to pH changes of each of a boron silicon ( $\mathrm{B}-\mathrm{Si}$ ) compound which is a polishing target, silica which is an abrasive, and silica surface-modified with APTES.
[0046] FIG. 20 is a graph illustrating a result of evaluating the removal rate characteristics of a boron silicon ( $\mathrm{B}-\mathrm{Si}$ ) compound during the CMP process to which the silica (PL3) and the surface-modified silica (PL3+APTES) of FIG. 19 are applied.

[0047] FIG. 21A, 21B, 21C, 21D, 21E, and FIG. 21F are cross-sectional diagrams illustrating a method of manufacturing a semiconductor device to which a CMP method using a CMP slurry composition for polishing a boron silicon ( $\mathrm{B}-\mathrm{Si}$ ) compound according to an embodiment of the present disclosure is applied.

## DETAILED DESCRIPTION

[0048] Hereinafter, embodiments of the present disclosure will be described in detail with reference to the accompanying drawings.
[0049] These embodiments of the present disclosure to be described below are provided to more clearly explain various embodiments of the present disclosure to those having common knowledge in the related art, and the scope of embodiments of the present disclosure is not limited by the following embodiments. The following embodiments may be modified in many different forms.
[0050] The terminology used herein is used to describe specific embodiments, and is not used to limit embodiments of the present disclosure. As used herein, terms in the singular form may include the plural form unless the context clearly dictates otherwise. Also, as used herein, the terms "comprise" and/or "comprising" specifies presence of the stated shape, step, number, action, member, element and/or group thereof; and does not exclude presence or addition of one or more other shapes, steps, numbers, actions, members, elements, and/or groups thereof. In addition, the term "connection" as used herein is a concept that includes not only that certain members are directly connected, but also a concept that other members are further interposed between the members to be indirectly connected.
[0051] In addition, in the present specification, when a member is said to be located "on" another member, this includes not only a case in which a member is in contact with another member but also a case in which another member is present between the two members. As used herein, the term "and/or" includes any one and any combination of one or more of those listed items. In addition, as used herein, terms such as "about," "substantially," etc. are used as a range of the numerical value or degree, in consideration of inherent manufacturing and material tolerances, or as a meaning close to the range. Furthermore, accurate or absolute numbers provided to aid the understanding of the present application are used to prevent an infringer from using the disclosed technology unfairly.
[0052] Hereinafter, embodiments of the present disclosure will be described in detail with reference to the accompanying drawings. The size or the thickness of the regions or the parts illustrated in the accompanying drawings may be slightly exaggerated for clarity and convenience of description. The same reference numerals refer to the same elements throughout the detailed description.
[0053] FIG. 1 is a graph for explaining physical properties of a boron silicon ( $\mathrm{B}-\mathrm{Si}$ ) compound which is a polishing target of a CMP (chemical mechanical polishing) slurry composition according to an embodiment of the present disclosure.
[0054] Referring to FIG. 1, as a content (e.g., mole \%) of boron in the boron silicon ( $\mathrm{B}-\mathrm{Si}$ ) compound increases, the Young's modulus value may significantly increase. This indicates that the mechanical hardness of the boron silicon $(\mathrm{B}-\mathrm{Si})$ compound significantly increases with the content of boron.
[0055] The content of boron in the boron silicon ( $\mathrm{B}-\mathrm{Si}$ ) compound which is a polishing target of the CMP slurry composition according to an embodiment of the present disclosure may be about 55 to 75 mole $\%$ or about 60 to 70 mole $\%$. The boron silicon ( $\mathrm{B}-\mathrm{Si}$ ) compound is different from 'boron-doped silicon' and may be a compound in which a boron atom and a silicon atom are chemically bonded. The boron silicon ( $\mathrm{B}-\mathrm{Si}$ ) compound may be referred to as a kind of "boron silicon ( $\mathrm{B}-\mathrm{Si}$ ) alloy." Since both of boron and silicon are metalloids, it may be seen that a quasi-alloy is formed by chemical bonding between them. In addition, the boron silicon ( $\mathrm{B}-\mathrm{Si}$ ) compound may be a kind of boron silicide.
[0056] As described above, the boron silicon ( $\mathrm{B}-\mathrm{Si}$ ) compound has potential to be applied as a new hard mask material when manufacturing a semiconductor device. For example, when forming a storage node of a dynamic random access memory (DRAM), there is a possibility that a boron silicon ( $\mathrm{B}-\mathrm{Si}$ ) compound is applied as a hard mask material. As a line width of the next-generation DRAM decreases, an aspect ratio of a region to be etched in an etching target layer increases, and it may be difficult to cope with the problem caused by the increase in the aspect ratio with the existing poly-Si-based hard mask material. That is, in the case of a hard mask material such as poly-Si, it may be difficult to address decrease in etching selectivity according to increase in the aspect ratio, increase in the thickness of the hard mask, a hard mask bowing phenomenon, and the like. Accordingly, attempts have been made to change the hard mask material from polysilicon (poly-Si) to the boron silicon ( $\mathrm{B}-\mathrm{Si}$ ) compound.
[0057] However, since the boron silicon ( $\mathrm{B}-\mathrm{Si}$ ) compound has a high mechanical strength and an excellent chemical stability compared to a polysilicon (poly-Si), it may be difficult to remove the boron silicon ( $\mathrm{B}-\mathrm{Si}$ ) compound by polishing with a conventional CMP slurry composition. The above-described chemical stability may be due to the chemical stability of $\mathrm{B}-\mathrm{Si}$ bonding (interatomic bonding) and $\mathrm{B}-\mathrm{B}$ bonding (interatomic bonding), which is a chemical inertness.
[0058] The following table 1 shows the measuring results of Young's modulus (GPa) and hardness (GPa) for polysilicon (poly-Si) and boron silicon ( $\mathrm{B}-\mathrm{Si}$ ) compound. Here, the Young's modulus and hardness are measured by a nanoindentation method.

TABLE 1

|  | Hardness <br> $[\mathrm{GPa}]$ | Young's modulus <br> $[\mathrm{GPa}]$ |
| :-- | :--: | :--: |
| Poly-Si | 19.4 | 239 |
| $\mathrm{~B}-\mathrm{Si}$ | 28.2 | 263 |

[0059] Referring to Table 1, Young's modulus and hardness of the boron silicon ( $\mathrm{B}-\mathrm{Si}$ ) compound may be significantly higher than those of polysilicon (poly-Si). For example, hardness of the boron silicon ( $\mathrm{B}-\mathrm{Si}$ ) compound may be about 1.5 times as great as that of polysilicon (poly-Si). As such, the boron silicon ( $\mathrm{B}-\mathrm{Si}$ ) compound may have stronger mechanical properties than that of polysilicon (poly-Si). In addition, as mentioned above, the boron silicon ( $\mathrm{B}-\mathrm{Si}$ ) compound may have high chemical stability compared to polysilicon (poly-Si). Therefore, it may be difficult to mechanically and chemically polish the boron silicon

(B-Si) compound with ease by using a conventional CMP slurry composition. Developing a CMP slurry composition suitable for polishing the boron silicon ( $\mathrm{B}-\mathrm{Si}$ ) compound may be desirable.
[0060] FIG. 2 is a diagram for explaining a configuration of a CMP slurry composition $\mathbf{1 0 0}$ for polishing a boron silicon ( $\mathrm{B}-\mathrm{Si}$ ) compound according to an embodiment of the present disclosure.
[0061] Referring to FIG. 2, the CMP slurry composition 100 for polishing a boron silicon ( $\mathrm{B}-\mathrm{Si}$ ) compound according to an embodiment of the present disclosure may include an oxidizer 10, a catalyst 20, and an abrasive 30, and a pH adjuster 40.
[0062] The oxidizer 10 may serve to make an oxide film by oxidizing a surface of the boron silicon ( $\mathrm{B}-\mathrm{Si}$ ) compound, for example, a boron silicon compound having a film form, and as a result, it may play a role to increase the polishing rate. In an embodiment, the oxidizer 10 may be hydrogen peroxide $\left(\mathrm{H}_{2} \mathrm{O}_{2}\right)$ or may include hydrogen peroxide $\left(\mathrm{H}_{2} \mathrm{O}_{2}\right)$. When the oxidizer 10 contains hydrogen peroxide $\left(\mathrm{H}_{2} \mathrm{O}_{2}\right)$, hydrolysis (i.e., harsh hydrolysis) may be induced through $\mathrm{OH} / \mathrm{O}$ radicals, and the polishing rate may be increased by forming a weak interface through $\mathrm{Si}-\mathrm{O}$ bonding formation. The hydrolysis (i.e., harsh hydrolysis) through the $\mathrm{OH} / \mathrm{O}$ radicals may be more effective than a mild hydrolysis using $\mathrm{H}_{2} \mathrm{O} / \mathrm{O}_{2} / \mathrm{OH}^{-}$. The oxidizer may include any one selected from the group consisting of a periodic acid, a periodate salt, a perbromic acid, a perbromate salt, a perchloric acid, a perborate salt, and a permanganate in addition to hydrogen peroxide $\left(\mathrm{H}_{2} \mathrm{O}_{2}\right)$.
[0063] The catalyst 20 may serve to promote the hydrolysis. For example, the catalyst 20 may serve to promote generation of $\mathrm{OH} / \mathrm{O}$ radicals and hydrolysis by a Fenton reaction or a reaction similar thereto. In an embodiment of the present invention, the catalyst $\mathbf{2 0}$ may include any one selected from the group consisting of $\mathrm{Fe}, \mathrm{Cu}, \mathrm{Ce}, \mathrm{Cr}, \mathrm{Co}$, $\mathrm{Mn}, \mathrm{Mo}, \mathrm{Ru}, \mathrm{Ti}$, and V. $\mathrm{Fe}, \mathrm{Cu}, \mathrm{Ce}, \mathrm{Cr}, \mathrm{Co}, \mathrm{Mn}, \mathrm{Mo}, \mathrm{Ru}, \mathrm{Ti}$, and V which are transition metals may perform a catalytic function in the form of ions. When the oxidizer 10 and the catalyst $\mathbf{2 0}$ are used together, the polishing rate (i.e., removal rate) of the boron silicon ( $\mathrm{B}-\mathrm{Si}$ ) compound may be significantly improved compared to a case where the catalyst 20 is not used.
[0064] Further, according to an embodiment, the catalyst 20 may have a binary catalyst configuration including a first catalyst material and a second catalyst material. Here, the first catalyst material may include Fe , and the second catalyst material may include Cu . For example, the first catalyst material may be $\mathrm{Fe}\left(\mathrm{NO}_{3}\right)_{3}$, and the second catalyst material may be $\mathrm{Cu}\left(\mathrm{NO}_{3}\right)_{2}$. A concentration of the first catalyst material may be about 0.05 to about 5.0 mM or about 0.25 to about 1.0 mM , and a concentration of the second catalyst material may be about 0.05 to about 5.0 mM or about 0.25 to about 1.0 mM . When such a binary catalyst configuration is used, the polishing rate (i.e., removal rate) of the boron silicon ( $\mathrm{B}-\mathrm{Si}$ ) compound may be greatly improved compared to when one type of catalyst material is used. Here, the binary catalyst configuration may be referred to as a 'joint catalyst (i.e., co-catalyst) configuration system' which may obtain a synergistic effect.
[0065] When the above-described binary catalyst configuration system is used, the polishing performance for the boron silicon ( $\mathrm{B}-\mathrm{Si}$ ) compound may be adjusted according to the types and contents of the oxidizer 10 and the abrasive
30. For example, when using the above-described binary catalyst configuration system, a content of the oxidizer 10 may be about 0.5 to $5.0 \mathrm{wt} \%$ or about 1.5 to $2.5 \mathrm{wt} \%$, and a content of the abrasive 30 may be about 0.1 to $5.0 \mathrm{wt} \%$ or about 2.0 to $4.0 \mathrm{wt} \%$. In this case, the oxidizer 10 may include hydrogen peroxide $\left(\mathrm{H}_{2} \mathrm{O}_{2}\right)$, and the abrasive 30 may include silica. When at least one of these conditions is satisfied, the CMP slurry composition 100 according to an embodiment may exhibit excellent polishing performance with respect to the boron silicon ( $\mathrm{B}-\mathrm{Si}$ ) compound.
[0066] The abrasive 30 may include metal oxide particles, and may serve to mechanically polish the boron silicon ( $\mathrm{B}-\mathrm{Si}$ ) compound. The metal oxide particles may be, for example, silica particles. However, embodiments of the present disclosure are not limited thereto, and the material of the abrasive 30 may vary according to embodiments. For example, the abrasive 30 may include any one selected from the group consisting of alumina, ceria, titania, zirconia, and germania in addition to silica.
[0067] According to an embodiment, a surface of the metal oxide (e.g., silica) particles may be modified with an amine functionalized silane (amine functionalized silane). As a specific example, the surface of the metal oxide particles may be modified with any one of APTES, DAPTMS, and TAPTMS. Here, APTES represents 3-Aminopropyl triethoxysilane, DAPTMS represents N-[3-(Trimethoxysilyl)propyl]ethylenediamine, and TAPTMS represents N -[3-(Trimethoxysilyl)propyl]diethylenetriamine. When the surface of the metal oxide particles is modified with the amine functionalized silane, as the amount of electric charge, for example, positive charge, on the modified surface increases, the dispersing force of the metal oxide particles may be increased due to the electrical repulsive force and the polishing rate and polishing efficiency may be improved. In addition, when the surface of the metal oxide particles is modified with the amine functionalized silane, the pH value at which the zeta potential becomes zero, that is, the IEP (isoelectric point) may increase, and the electrostatic attraction of the boron silicon ( $\mathrm{B}-\mathrm{Si}$ ) compound to be polished may increase in an acidic region and a neutral region, and as a result, the polishing rate and polishing efficiency may be improved.
[0068] When the surface of the metal oxide particles is modified with amine functionalized silane, a content of amine functional silane in the abrasive 30 may be about 10 to $20 \mathrm{wt} \%$ or about 12 to $17 \mathrm{wt} \%$.
[0069] The pH adjuster 40 may serve to adjust the pH of the CMP slurry composition 100. For example, the pH adjuster 40 may include $\mathrm{HNO}_{3}$ and KOH . The pH of the CMP slurry composition 100 may be controlled between about 2.5 and about 3.5 by the pH adjuster 40 . The pH of the CMP slurry composition 100 may be about 3 or have a value close to 3 . When the pH of the CMP slurry composition 100 is in the range of about 2.5 to about 3.5 , the catalytic reaction may be excellently activated by the catalyst 20. Thus, the polishing rate (i.e., removal rate) for the boron silicon ( $\mathrm{B}-\mathrm{Si}$ ) compound may be improved.
[0070] The CMP slurry composition 100 according to an embodiment may include a solvent, and the solvent may be an aqueous solvent. For example, an aqueous solution containing the oxidizer 10, the catalyst 20, the abrasive 30, and the pH adjuster 40 may be prepared by using water as a solvent, and this may be used as the CMP slurry composition 100.

[0071] In the polishing process of a boron silicon(B-Si) compound, for example, a boron silicon compound film using the CMP slurry composition 100 according to an embodiment, a process pressure may be about 2.0 to 4.0 psi , a feed rate (i.e., a flow rate) of the slurry composition may be about 100 to $200 \mathrm{ml} / \mathrm{min}$, a rotation speed of a platen may be about 60 to 100 rpm , and a rotation speed of a head may be about 60 to 100 rpm . As an example, the process pressure may be about 3.0 psi , the feed rate (i.e., flow rate) of the slurry composition may be about $150 \mathrm{ml} / \mathrm{min}$, the rotation speed of the platen may be about 80 rpm , and the rotation speed of the head may be about 80 rpm . As a CMP pad, for example, an IC 1000 pad or the like may be used.
[0072] FIG. 3 is a graph illustrating a result of evaluating a dissolution behavior through a boron ICP (inductively coupled plasma spectrometer) measurement after dipping a boron silicon ( $\mathrm{B}-\mathrm{Si}$ ) compound into solutions having different pH .
[0073] Referring to FIG. 3, in the case of the boron silicon ( $\mathrm{B}-\mathrm{Si}$ ) compound, it may be seen that the dissolution behavior is not significantly changed according to the pH . This means that the boron silicon ( $\mathrm{B}-\mathrm{Si}$ ) compound has excellent chemical stability. The boron silicon ( $\mathrm{B}-\mathrm{Si}$ ) compound may have excellent chemical stability unlike conventional polysilicon (poly-Si).
[0074] FIG. 4 is a graph illustrating a result of evaluating a removal rate of the boron silicon ( $\mathrm{B}-\mathrm{Si}$ ) compound while changing the pH of the slurry solution without an abrasive. Here, the slurry solution does not contain an abrasive (i.e., abrasive-free), and also does not contain an oxidizer and a catalyst. At this time, the process pressure was 3 psi , the platen/head speed was $80 / 80 \mathrm{rpm}$, the feed rate of the slurry solution was $150 \mathrm{ml} / \mathrm{min}$, and the CMP pad was IC 1000.
[0075] Referring to FIG. 4, the removal rate was measured to be very low in the entire pH range. This means that the boron silicon ( $\mathrm{B}-\mathrm{Si}$ ) compound is chemically stable in the entire pH range, and it is difficult to polish the boron silicon ( $\mathrm{B}-\mathrm{Si}$ ) compound only by adjusting the pH . Therefore, in order to polish the boron silicon ( $\mathrm{B}-\mathrm{Si}$ ) compound, a chemical reaction (chemistry) capable of inducing chemical attack or damage to the surface of the boron silicon compound may be desirable.
[0076] The following table 2 summarizes the bonding energy of atoms between $\mathrm{Si}-\mathrm{Si}, \mathrm{Si}-\mathrm{B}$, and $\mathrm{B}-\mathrm{B}$.

TABLE 2

| Bond | Bonding energy <br> $(\mathrm{kJ} / \mathrm{mol})$ |
| :-- | :--: |
| $\mathrm{Si}-\mathrm{Si}$ | 222 |
| $\mathrm{Si}-\mathrm{B}$ | 289 |
| $\mathrm{~B}-\mathrm{B}$ | 293 |

[0077] Referring to Table 2, it may be seen that $\mathrm{Si}-\mathrm{Si}$ bonding, $\mathrm{Si}-\mathrm{B}$ bonding, and $\mathrm{B}-\mathrm{B}$ bonding that may be included in the boron silicon ( $\mathrm{B}-\mathrm{Si}$ ) compound have significantly high bonding energy.
[0078] Therefore, as shown in FIG. 5, in the case of $\mathrm{Si}-\mathrm{B}$ bonding and $\mathrm{B}-\mathrm{B}$ bonding in the boron silicon ( $\mathrm{B}-\mathrm{Si}$ ) compound, hydrolysis and dissolution effects by $\mathrm{H}_{2} \mathrm{O} / \mathrm{O}_{2} /$ $\mathrm{OH}^{-}$may be very small. Considering this fact, in order to effectively perform polishing on the boron silicon ( $\mathrm{B}-\mathrm{Si}$ ) compound, it may be desirable to increase the behavior of
hydrolysis and dissolution by using a bond attack through a chemical reaction (chemistry) control.
[0079] FIG. 6 is a schematic diagram illustrating a principle to improve polishing efficiency through hydrolysis by $\mathrm{OH} / \mathrm{O}$ radicals with respect to a boron silicon ( $\mathrm{B}-\mathrm{Si}$ ) compound when an oxidizer is applied to a slurry solution. [0080] Referring to FIG. 6, when the slurry solution contains an appropriate oxidizer, a hydrolysis (e.g., a harsh hydrolysis) through $\mathrm{OH} / \mathrm{O}$ radicals may be induced, and a weak interface may be formed through $\mathrm{Si}-\mathrm{O}$ bonding formation. Thus, it is possible to increase the polishing rate. The hydrolysis using the $\mathrm{OH} / \mathrm{O}$ radicals (i.e., a harsh hydrolysis) may be more effective than mild hydrolysis using $\mathrm{H}_{2} \mathrm{O} / \mathrm{O}_{2} / \mathrm{OH}^{-}$. The oxidizer may be hydrogen peroxide $\left(\mathrm{H}_{2} \mathrm{O}_{2}\right)$ or include hydrogen peroxide $\left(\mathrm{H}_{2} \mathrm{O}_{2}\right)$.
[0081] FIG. 7 is a graph illustrating a result of evaluating a removal rate (i.e., a removal rate by CMP) of a boron silicon ( $\mathrm{B}-\mathrm{Si}$ ) compound in a case where the slurry solution contains silica as an abrasive, but does not contain an oxidizer, and a case where the slurry solution contains both of silica as an abrasive and hydrogen peroxide $\left(\mathrm{H}_{2} \mathrm{O}_{2}\right)$ as an oxidizer. When the slurry solution contained both of silica as an abrasive and hydrogen peroxide $\left(\mathrm{H}_{2} \mathrm{O}_{2}\right)$ as an oxidizer, $\mathrm{HNO}_{3}$ and KOH were used as pH adjusters, the pH of the slurry solution was 3.0 , the process pressure was 3 psi , and platen/head speed was $80 / 80 \mathrm{rpm}$, the feed rate of the slurry solution was $150 \mathrm{ml} / \mathrm{min}$, and the CMP pad was IC 1000 . At this time, the content of silica was $1.0 \mathrm{wt} \%$, and the content of hydrogen peroxide $\left(\mathrm{H}_{2} \mathrm{O}_{2}\right)$ was $2.0 \mathrm{wt} \%$. On the other hand, when the slurry solution includes silica as an abrasive, but does not include an oxidizer, the remaining process conditions except that the oxidizer is not included are substantially the same as the case where the slurry solution includes both silica and hydrogen peroxide $\left(\mathrm{H}_{2} \mathrm{O}_{2}\right)$.
[0082] Referring to FIG. 7, by applying hydrogen peroxide $\left(\mathrm{H}_{2} \mathrm{O}_{2}\right)$ as an oxidizer, hydrolysis through $\mathrm{OH} / \mathrm{O}$ radicals may be induced and as a result, the removal rate (RR) of the boron silicon ( $\mathrm{B}-\mathrm{Si}$ ) compound was increased by about 4 times compared to the case where silica was used without applying hydrogen peroxide $\left(\mathrm{H}_{2} \mathrm{O}_{2}\right)$.
[0083] According to an embodiment, a polishing efficiency for the boron silicon ( $\mathrm{B}-\mathrm{Si}$ ) compound may be greatly improved by the CMP slurry composition through the synergistic action of an appropriate oxidizer and an appropriate catalyst along with an abrasive and a pH adjuster.
[0084] FIG. 8 is a graph illustrating a result of evaluating a removal rate (i.e., a removal rate by CMP) of boron silicon ( $\mathrm{B}-\mathrm{Si}$ ) compounds when the CMP slurry composition according to an embodiment includes an oxidizer and a catalyst along with an abrasive and a pH adjuster. At this time, $\mathrm{Fe}, \mathrm{Cu}, \mathrm{Ce}$, or Cr was applied as the catalyst, and hydrogen peroxide $\left(\mathrm{H}_{2} \mathrm{O}_{2}\right)$ was applied as the oxidizer. Here, the $\mathrm{Fe}, \mathrm{Cu}, \mathrm{Ce}$, and Cr perform a catalytic function in the form of ions, as transition metals. For a comparison purpose, FIG. 8 includes the results for a case (represented by Ref.) that the slurry solution contains silica as an abrasive but no oxidizer and catalyst, and for a case (represented by $\mathrm{H}_{2} \mathrm{O}_{2}$ ) that the slurry solution contains silica as the abrasive and hydrogen peroxide $\left(\mathrm{H}_{2} \mathrm{O}_{2}\right)$ as the oxidizer, but no catalyst.
[0085] When the slurry solution contained silica as an abrasive, hydrogen peroxide $\left(\mathrm{H}_{2} \mathrm{O}_{2}\right)$ as an oxidizer, and a catalyst, $\mathrm{HNO}_{3}$ and KOH were used as pH adjusters, the pH of the slurry solution was 3.0 , the process pressure was 3 psi ,
