Repository: VANDRANKI/Agentic_Workflow

# Agentic Workflow

Automation with AI Agents for JSON data extraction and processing.

File: Input_Md's&Images/Ceria_Related_Patents/shi_6cm4pn/shi_6cm4pn.md (part 2 of 2)
(19) United States
and the platen/head speed was $80 / 80 \mathrm{rpm}$, the feed rate of the slurry solution was $150 \mathrm{ml} / \mathrm{min}$, and the CMP pad was IC 1000. At this time, the content of silica was $1.0 \mathrm{wt} \%$, the content of hydrogen peroxide $\left(\mathrm{H}_{2} \mathrm{O}_{2}\right)$ was $2.0 \mathrm{wt} \%$, and the concentration of the catalyst was 0.5 mM . On the other hand, when the slurry solution contains silica as an abrasive but does not contain an oxidizer and a catalyst (represented as Ref.), the remaining process conditions except that the oxidizer and catalyst are not included were substantially the same as a case where the slurry solution contains all of silica, hydrogen peroxide $\left(\mathrm{H}_{2} \mathrm{O}_{2}\right)$, and a catalyst. In addition, when the slurry solution contains silica as an abrasive and hydrogen peroxide $\left(\mathrm{H}_{2} \mathrm{O}_{2}\right)$ as an oxidizer but does not contain a catalyst (represented as $\mathrm{H}_{2} \mathrm{O}_{2}$ ), the remaining process conditions except that the slurry solution does not contain catalyst were substantially the same as a case where the slurry solution contains all of silica, hydrogen peroxide $\left(\mathrm{H}_{2} \mathrm{O}_{2}\right)$, and a catalyst.
[0086] Referring to FIG. 8, when an appropriate catalyst is applied while applying hydrogen peroxide $\left(\mathrm{H}_{2} \mathrm{O}_{2}\right)$ as an oxidizer according to this embodiment, the catalyst may serve to facilitate generation of $\mathrm{OH} / \mathrm{O}$ radicals and to accelerate hydrolysis due to a Fenton reaction or a reaction similar thereto (that is, a Fenton-like reaction). Therefore, when the catalyst is applied together with hydrogen peroxide $\left(\mathrm{H}_{2} \mathrm{O}_{2}\right)$, the removal rate (RR) of the boron silicon ( $\mathrm{B}-\mathrm{Si}$ ) compound may be significantly improved compared to a case where hydrogen peroxide $\left(\mathrm{H}_{2} \mathrm{O}_{2}\right)$ is added alone. In particular, when the catalyst includes Fe , the removal rate $(\mathrm{RR})$ of the boron silicon $(\mathrm{B}-\mathrm{Si})$ compound is significantly improved. When the catalyst includes Fe , the material of the catalyst may be $\mathrm{Fe}\left(\mathrm{NO}_{3}\right)_{3}$.
[0087] The following formula 1 summarizes the Fenton reaction caused by Fe ions of the catalyst when the catalyst includes Fe , as an example.

$$
\begin{aligned}
& \mathrm{Fe}^{3+}+\mathrm{H}_{2} \mathrm{O}_{2} \rightarrow \mathrm{Fe}^{3+}+\mathrm{OH}^{-} \rightarrow \mathrm{OH}^{-} \\
& \mathrm{OH}^{-}+\mathrm{Fe}^{2+} \rightarrow \mathrm{Fe}^{3+}+\mathrm{OH}^{-} \\
& \mathrm{Fe}^{3++} \mathrm{H}_{2} \mathrm{O}_{2} \leftrightarrow \mathrm{Fe} \mathrm{OOH}^{2+}+\mathrm{H}^{+} \\
& \mathrm{Fe}-\mathrm{OOH}^{2+} \rightarrow \mathrm{HO}_{2} \leftrightarrow \mathrm{Fe}^{2+} \\
& \mathrm{Fe}^{3+}+\mathrm{HO}_{2} \rightarrow \mathrm{Fe}^{3+}+\mathrm{OH}_{2} \\
& \mathrm{Fe}^{3+}+\mathrm{HO}_{2} \rightarrow \mathrm{Fe}^{2+}+\mathrm{O}_{2}+\mathrm{H}^{+} \\
& \mathrm{OH}^{-} \leftrightarrow \mathrm{H}_{2} \mathrm{O}_{2} \rightarrow \mathrm{H}_{2} \mathrm{O}+\mathrm{HO}_{2}
\end{aligned}
$$

[0088] FIG. 9 is a graph illustrating a result of measuring a change in a removal rate (i.e., a removal rate by CMP) of a boron silicon ( $\mathrm{B}-\mathrm{Si}$ ) compound with a change of the oxidizer content (concentration) in the CMP slurry composition, according to an embodiment. The CMP slurry composition according to this embodiment includes an oxidizer, a catalyst, an abrasive, and a pH adjuster, and the removal rate change according to a change of the content (concentration) of the oxidizer was measured while the contents of the catalyst, the abrasive and the pH adjuster were fixed. Here, the oxidizer is hydrogen peroxide $\left(\mathrm{H}_{2} \mathrm{O}_{2}\right)$, the catalyst is $\mathrm{Fe}\left(\mathrm{NO}_{3}\right)_{3}$, the abrasive is silica, and the pH adjuster is $\mathrm{HNO}_{3}$ and KOH . The concentration of the catalyst was 0.5 mM , and the content of the abrasive was $1 \mathrm{wt} \%$. The pH of the slurry composition was 3.0 , the process pressure was 3 psi, the platen/head speed was $80 / 80 \mathrm{rpm}$, the slurry feed rate was $150 \mathrm{ml} / \mathrm{min}$, and the CMP pad was IC 1000.
[0089] Referring to FIG. 9, it may be confirmed that the removal rate of the boron silicon ( $\mathrm{B}-\mathrm{Si}$ ) compound is changed according to the content (concentration) of hydrogen peroxide $\left(\mathrm{H}_{2} \mathrm{O}_{2}\right)$, which is an oxidizer. In particular, when the content (concentration) of the oxidizer (i.e., $\mathrm{H}_{2} \mathrm{O}_{2}$ ) is about $1.5 \mathrm{wt} \%$ to about $2 \mathrm{wt} \%$, a relatively high removal rate may be obtained. Accordingly, in this case, the content (concentration) of the oxidizer (i.e., $\mathrm{H}_{2} \mathrm{O}_{2}$ ) may be preferably about $1.5 \mathrm{wt} \%$ to $2 \mathrm{wt} \%$.
[0090] FIG. 10 is a graph illustrating a result of measuring a change in a removal rate (i.e., a removal rate by CMP) of a boron silicon ( $\mathrm{B}-\mathrm{Si}$ ) compound with a change in the catalyst content (concentration) in the CMP slurry composition, according to an embodiment. The CMP slurry composition according to this embodiment includes an oxidizer, a catalyst, an abrasive, and a pH adjuster, and a change of a removal rate according to a change in the content (concentration) of the catalyst was measured while the contents of the oxidizer, the abrasive, and the pH adjuster were fixed. Here, the oxidizer was hydrogen peroxide $\left(\mathrm{H}_{2} \mathrm{O}_{2}\right)$, the catalyst is $\mathrm{Fe}\left(\mathrm{NO}_{3}\right)_{3}$, the abrasive agent is silica, and the pH adjuster is $\mathrm{HNO}_{3}$ and KOH . The content of the oxidizer was $2.0 \mathrm{wt} \%$, and the content of the abrasive was $1 \mathrm{wt} \%$. The pH of the slurry composition was 3.0 , the process pressure was 3 psi , the platen/head speed was $80 / 80 \mathrm{rpm}$, the slurry feed rate was $150 \mathrm{ml} / \mathrm{min}$, and the CMP pad was IC 1000. [0091] Referring to FIG. 10, it may be confirmed that the removal rate of the boron silicon ( $\mathrm{B}-\mathrm{Si}$ ) compound is changed according to the content (concentration) of $\mathrm{Fe}\left(\mathrm{NO}_{3}\right)_{3}$ as a catalyst. In particular, when the content of the catalyst [i.e., $\mathrm{Fe}\left(\mathrm{NO}_{3}\right)_{3}$ ] is about 1.5 mM to about 2 mM , a relatively high removal rate may be obtained. Therefore, in this case, the content (concentration) of the catalyst [i.e., $\mathrm{Fe}\left(\mathrm{NO}_{3}\right)_{3}$ ] may be preferably about 1.5 mM to about 2 mM .
[0092] FIG. 11 is a graph illustrating a result of measuring a change in a removal rate (i.e., a removal rate by CMP) of a boron silicon ( $\mathrm{B}-\mathrm{Si}$ ) compound with a change of the abrasive content (concentration) in the CMP slurry composition, according to an embodiment of the present disclosure. The CMP slurry composition according to this example includes an oxidizer, a catalyst, an abrasive, and a pH adjuster, and the removal rate change according to the change in the content (concentration) of the abrasive was measured while the contents of the oxidizer, the catalyst, and the pH adjuster were fixed. Here, the oxidizer is hydrogen peroxide $\left(\mathrm{H}_{2} \mathrm{O}_{2}\right)$, the catalyst is $\mathrm{Fe}\left(\mathrm{NO}_{3}\right)_{3}$, the abrasive agent is silica, and the pH adjuster is $\mathrm{HNO}_{3}$ and KOH . The concentration of the catalyst was 0.5 mM , and the content of the oxidizer was $2.0 \mathrm{wt} \%$. The pH of the slurry composition was 3.0 , the process pressure was 3 psi , the platen/head speed was $80 / 80 \mathrm{rpm}$, the slurry feed rate was $150 \mathrm{ml} / \mathrm{min}$, and the CMP pad was IC 1000.
[0093] Referring to FIG. 11, it may be seen that the removal rate of the boron silicon ( $\mathrm{B}-\mathrm{Si}$ ) compound is changed according to the content (concentration) of silica as an abrasive. In particular, when the content of the abrasive (silica) was about $2 \mathrm{wt} \%$ to about $4 \mathrm{wt} \%$, a removal rate higher than $1000 \AA / \mathrm{min}$ could be obtained. When the content of the abrasive (silica) was $3 \mathrm{wt} \%$, a high removal rate of about $1312.6 \AA / \mathrm{min}$ was obtained. This means that the removal rate is improved by about 24 times compared to the case using only silica in FIG. 7.
[0094] From the results of FIGS. 9 to 11, it may be seen that the polishing performance of the CMP slurry compo-

sition for the boron silicon ( $\mathrm{B}-\mathrm{Si}$ ) compound may be improved by controlling the contents (concentrations) of the oxidizer, the catalyst, and the abrasive.
[0095] According to some embodiments, the CMP slurry composition may include an oxidizer, but embodiments of the present disclosure are not limited thereto. In other embodiments, the CMP slurry composition may not include an oxidizer. When the CMP slurry composition includes an oxidizer, for example, polishing properties may be further improved through generation of $\mathrm{OH} / \mathrm{O}$ radicals. That is, when using an oxidizer, as a non-limiting example, $\mathrm{H}_{2} \mathrm{O}_{2}$, $\mathrm{OH} / \mathrm{O}$ radicals may be generated through decomposition of $\mathrm{H}_{2} \mathrm{O} / \mathrm{H}_{2} \mathrm{O}_{2} / \mathrm{O}_{2}$, and as a result of it, the polishing properties for the boron silicon $(\mathrm{B}-\mathrm{Si})$ compound may be further improved. When the CMP slurry composition does not include an oxidizer, the boron silicon ( $\mathrm{B}-\mathrm{Si}$ ) compound may be polished by the action of a catalyst or the like. That is, when an oxidizer is not included and a catalyst is included, and O radicals are generated through decomposition of $\mathrm{O}_{2}$ (dissolved oxygen), and accordingly, polishing properties for the boron silicon ( $\mathrm{B}-\mathrm{Si}$ ) compound may be improved.
[0096] FIG. 12 is a graph illustrating a result of evaluating a change in a removal rate (i.e., a removal rate by CMP) of a boron silicon ( $\mathrm{B}-\mathrm{Si}$ ) compound according to the type of catalyst when the CMP slurry composition does not include an oxidizer but includes a catalyst. At this time, $1.0 \mathrm{wt} \%$ of silica was used as an abrasive, the pH of the slurry was 3.0 ( pH adjuster: $\mathrm{HNO}_{3} / \mathrm{KOH}$ ), and 0.5 mM of $\mathrm{Fe}, \mathrm{Cu}, \mathrm{Cr}$, and Ce were used as catalysts, respectively. On the other hand, Ref. shows the result of a case that no catalyst was used.
[0097] Referring to FIG. 12, when the CMP slurry composition includes a catalyst without including an oxidizer, it may be seen that the removal rate for the boron silicon (B-Si) compound increases according to the use of the catalyst.
[0098] FIG. 13 is a graph illustrating a result of evaluating a change in a removal rate (i.e., a removal rate by CMP) of a boron silicon ( $\mathrm{B}-\mathrm{Si}$ ) compound for a case where a single catalyst material is applied in a CMP slurry composition, and for a case where a binary catalyst material is applied in a CMP slurry composition. The CMP slurry composition includes a catalyst and an abrasive, the catalyst includes Fe or Cu , or both of Fe and Cu , and the abrasive includes silica (content of $1 \mathrm{wt} \%$ ). For comparison, the result for the case (indicated by None) where the CMP slurry composition does not contain catalyst is also included. When the catalyst contained Fe , the catalyst material used was $\mathrm{Fe}\left(\mathrm{NO}_{3}\right)_{3}$ and when the catalyst contained Cu , the catalyst material used was $\mathrm{Cu}\left(\mathrm{NO}_{3}\right)_{2}$. When the catalyst includes both of Fe and Cu , it may be said to have a binary catalyst configuration (i.e., a co-catalyst configuration). In this case, $\mathrm{Fe}\left(\mathrm{NO}_{3}\right)_{3}$ was used as the first catalyst material, and $\mathrm{Cu}\left(\mathrm{NO}_{3}\right)_{2}$ was used as the second catalyst material. The pH of the slurry composition was $3.0, \mathrm{HNO}_{3}$ and KOH were used as pH adjusters, the process pressure was 3 psi , the platen/head speed was $80 / 80 \mathrm{rpm}$, the slurry feed rate was $150 \mathrm{ml} / \mathrm{min}$, and the CMP pad was IC 1000 .
[0099] Referring to FIG. 13, when the catalyst has a binary catalyst configuration including both Fe and Cu (i.e., a co-catalyst configuration), it may be seen that the removal rate of the boron silicon ( $\mathrm{B}-\mathrm{Si}$ ) compound is greatly increased by two or more times as compared to the case where the catalyst has a single catalyst configuration includ-
ing Fe or Cu . Without wishing to be bound by theory, this phenomenon may be presumed based upon the following reason that improvement effect of the electrostatic interaction between the abrasive and the film to be polished (that is, the $\mathrm{B}-\mathrm{Si}$ compound), which is obtained by the increase in the positive charge of the abrasive (abrasive particles) generated due to the addition of Fe , and the Si attack effect on the film to be polished (i.e., the $\mathrm{B}-\mathrm{Si}$ compound) due to the addition of Cu may cause a synergistic effect. Therefore, when the catalyst has the above-described binary catalyst configuration (i.e., a co-catalyst configuration), a polishing performance and efficiency for a boron silicon ( $\mathrm{B}-\mathrm{Si}$ ) compound may be greatly improved.
[0100] FIG. 14 a diagram illustrating a result of evaluating a change in a removal rate (i.e., a removal rate by CMP) of a boron silicon ( $\mathrm{B}-\mathrm{Si}$ ) compound according to a concentration change of each catalytic material when the CMP slurry composition has a binary catalyst composition (i.e., a co-catalyst composition). The CMP slurry composition includes a catalyst and an abrasive, the catalyst includes both Fe and Cu , and the abrasive includes silica (content $1 \mathrm{wt} \%$ ). The catalyst has a binary catalyst configuration (i.e., a co-catalyst configuration) including both of Fe and Cu , wherein $\mathrm{Fe}\left(\mathrm{NO}_{3}\right)_{3}$ is used as the first catalyst material and $\mathrm{Cu}\left(\mathrm{NO}_{3}\right)_{2}$ is used as the second catalyst material. The concentration of the first catalyst material [i.e., $\mathrm{Fe}\left(\mathrm{NO}_{3}\right)_{3}$ ] was controlled in the range of 0.25 to 1.0 mM , and the concentration of the second catalyst material [i.e., $\mathrm{Cu}\left(\mathrm{NO}_{3}\right)$ $\left.{ }_{2}\right]$ was also controlled in the range of 0.25 to $1.0 \mathrm{mM}$. The pH of the slurry composition was $3.0, \mathrm{HNO}_{3}$ and KOH were used as pH adjusters, the process pressure was 3 psi , the platen/head speed was $80 / 80 \mathrm{rpm}$, the slurry feed rate was $150 \mathrm{ml} / \mathrm{min}$, and the CMP pad was IC 1000 .
[0101] Referring to FIG. 14, in a case where the CMP slurry composition has a binary catalyst configuration (i.e., a co-catalyst configuration), when the concentration of the first catalyst material [i.e., $\mathrm{Fe}\left(\mathrm{NO}_{3}\right)_{3}$ ] is about 0.25 to 1.0 mM , and the concentration of the second catalyst material [i.e., $\mathrm{Cu}\left(\mathrm{NO}_{3}\right)_{2}$ ] is about 0.25 to 1.0 mM , it may be confirmed that a remarkably high removal rate may be secured.
[0102] FIG. 15 is a graph illustrating a result of evaluating a change in the removal rate (i.e., a removal rate by CMP) of a boron silicon ( $\mathrm{B}-\mathrm{Si}$ ) compound according to a change of a content of the abrasive in the CMP slurry composition, a change in the catalyst composition, and whether or not an oxidizer is added. Silica was used as an abrasive, and the content was $1.0 \mathrm{wt} \%$ or $3.0 \mathrm{wt} \%$. The catalyst was applied to a case containing only Fe and a case containing both of Fe and Cu . When the catalyst contained Fe , the used catalyst material was $\mathrm{Fe}\left(\mathrm{NO}_{3}\right)_{2}$, and when the catalyst contained Cu , the used catalyst material was $\mathrm{Cu}\left(\mathrm{NO}_{3}\right)_{2}$. When the catalyst includes both Fe and Cu , it may be said to have a binary catalyst configuration (i.e., a co-catalyst configuration). At this time, $\mathrm{Fe}\left(\mathrm{NO}_{3}\right)_{3}$ was used as the first catalyst material, and $\mathrm{Cu}\left(\mathrm{NO}_{3}\right)_{2}$ was used as the second catalyst material. Hydrogen peroxide $\left(\mathrm{H}_{2} \mathrm{O}_{2}\right)$ was used as an oxidizer. For comparison, the results for a case (represented as Ref.) that oxidizer and catalyst are not applied, and a case (represented as $\mathrm{Fe} 1.0 \mathrm{mM}$ ) where oxidizer is not applied are also included. The pH of the slurry composition was $3.0, \mathrm{HNO}_{3}$ and KOH were used as pH adjusters, the process pressure was 3 psi , the platen/head speed was $80 / 80 \mathrm{rpm}$, the slurry feed rate was $150 \mathrm{ml} / \mathrm{min}$, and the CMP pad was IC 1000 .

[0103] Referring to FIG. 15, when the catalyst has the above binary catalyst configuration (i.e., a co-catalyst configuration), and an oxidizer (i.e., $\mathrm{H}_{2} \mathrm{O}_{2}$ ) is applied thereto, and an appropriate amount of an abrasive is applied, it may be confirmed that a very high removal rate characteristic of $1700 \AA / \mathrm{min}$ or more may be secured. This shows an improvement in the removal rate of about 32 times as compared to the case of using only silica in FIG. 7. Excellent polishing performance and efficiency may be obtained by the effect according to the binary catalyst configuration (i.e., a co-catalyst configuration), the promotion of $\mathrm{OH} / \mathrm{O}$ radical generation by the Fenton reaction, and the effect according to the appropriate abrasive content.
[0104] In the binary catalyst configuration (i.e., co-catalyst configuration), the first catalyst material may be $\mathrm{Fe}\left(\mathrm{NO}_{3}\right)_{3}$ and the second catalyst material may be $\mathrm{Cu}\left(\mathrm{NO}_{3}\right)_{2}$, wherein the concentration of the first catalyst material may be about 0.05 to 5.0 mM or about 0.25 to 1.0 mM , and the concentration of the second catalyst material may be about 0.05 to 5.0 mM or about 0.25 to 1.0 mM . The content of the oxidizer may be about 0.5 to about $5.0 \mathrm{wt} \%$ or about 1.5 to about 2.5 wt $\%$, and the content of the abrasive may be about 0.1 to about $5.0 \mathrm{wt} \%$ or about 2.0 to about $4.0 \mathrm{wt} \%$. The oxidizer may include hydrogen peroxide $\left(\mathrm{H}_{2} \mathrm{O}_{2}\right)$, and the abrasive may include silica. When at least one of these conditions is satisfied, excellent polishing performance as described with reference to FIG. 15 may be secured.
[0105] In the CMP slurry composition according to an embodiment, the abrasive may include metal oxide particles. The metal oxide particles may be nanoparticles having a nanoscale. The metal oxide particles may be, for example, silica particles. According to one embodiment, the surface of the metal oxide, for example, silica particles may be modified with an amine functionalized silane. As a specific example, the surfaces of the metal oxide particles may be modified with any one of APTES, DAPTMS, and TAPTMS. Here, APTES represents 3-Aminopropyl triethoxysilane, DAPTMS represents N -[3-(Trimethoxysilyl)propyl]ethylenediamine, and TAPTMS represents N -[3-(Trimethoxysilyl)propyl]diethylenetriamine. When the surfaces of the metal oxide particles are modified with the amine functionalized silane, as the amount of electric charge, for example, positive charge on the modified surfaces increases, the dispersing force between the metal oxide particles is increased due to the electrical repulsive force, and the polishing rate and polishing efficiency may be improved. In addition, when the surfaces of the metal oxide particles are modified with the amine functionalized silane, the pH value at which the zeta potential becomes zero, that is, the IEP (isoelectric point) may increase, and the electrostatic attraction of the boron silicon ( $\mathrm{B}-\mathrm{Si}$ ) compound to be polished may increase in the acidic and neutral regions, and as a result, the polishing rate and polishing efficiency may be improved.
[0106] FIG. 16 is a diagram illustrating a process for modifying a surface of one of silica particles (nano particles) corresponding to an abrasive with APTES. The silica particles whose surfaces have been modified with APTES may be referred to as an organo-silane modified silica.
[0107] FIG. 17 is a diagram illustrating chemical structures of APTES, DAPTMS, and TAPTMS which may be used for surface modification of an abrasive.
[0108] FIG. 18 is a graph illustrating changes in zeta potential when the surfaces of silica particles (nanoparticles)
corresponding to an abrasive are modified with APTES, DAPTMS or TAPTMS. At this time, the content of amine functional silane in the abrasive was about $14.5 \mathrm{wt} \%$.
[0109] Referring to FIG. 18, as the surfaces of the silica particles (nano particles) corresponding to the abrasive are modified with APTES, DAPTMS or TAPTMS, it may be seen that the IEP (isoelectric point), that is, the pH value at which the zeta potential becomes zero is increased to about 8.3-9.8. When the surfaces of silica particles are modified with an amine functionalized silane such as APTES, DAPTMS, and TAPTMS, as the amount of electric charge (e.g., positive charge) on the modified surfaces increases, the dispersing force between the particles due to electrical repulsion may increase, and the polishing rate and polishing efficiency may be improved. In addition, when the surface of the silica particles is modified with the amine functionalized silane, the IEP may increase, and the electrostatic attraction of the boron silicon ( $\mathrm{B}-\mathrm{Si}$ ) compound to be polished in the acidic and neutral regions may increase. As a result, the polishing rate and polishing efficiency may be improved.
[0110] FIG. 19 is a graph illustrating changes in zeta potential according to pH changes of each of a boron silicon ( $\mathrm{B}-\mathrm{Si}$ ) compound which is a polishing target, silica which is an abrasive, and silica surface-modified with APTES. Here, PL3 denotes silica whose surface was not modified, PL3+APTES denotes silica surface-modified with APTES, and $\mathrm{B}-\mathrm{Si}$ film denotes a boron silicon ( $\mathrm{B}-\mathrm{Si}$ ) compound.
[0111] Referring to FIG. 19, as the surface of silica is modified with APTES, an electrostatic attraction between the $\mathrm{B}-\mathrm{Si}$ film and an abrasive, for example, silica in an acidic and neutral region may increase due to a change in zeta potential, and as a result, the polishing rate and polishing efficiency may be improved.
[0112] FIG. 20 is a graph illustrating a result of evaluating the removal rate characteristics of a boron silicon ( $\mathrm{B}-\mathrm{Si}$ ) compound during the CMP process to which the silica (PL3) and the surface-modified silica (PL3+APTES) of FIG. 19 are applied. At this time, the silica content was about $1.0 \mathrm{wt} \%$, $\mathrm{HNO}_{3}$ and KOH were used as pH adjusters, the process pressure was 3 psi , the platen/head speed was $80 / 80 \mathrm{rpm}$, and the slurry feed rate was $150 \mathrm{ml} / \mathrm{min}$, and the CMP pad was IC 1000 .
[0113] Referring to FIG. 20, it may be seen that relatively superior polishing performance is obtained when the surface-modified silica (PL3+APTES) is used as compared to a case where the non-surface-modified silica (PL3) is used.
[0114] The CMP slurry composition according to the above-described embodiments of the present disclosure may be applied for polishing a boron silicon ( $\mathrm{B}-\mathrm{Si}$ ) compound. The CMP method for a boron silicon ( $\mathrm{B}-\mathrm{Si}$ ) compound according to embodiments may include providing a substrate structure including a thin film formed of a boron silicon ( $\mathrm{B}-\mathrm{Si}$ ) compound and performing a CMP process on the thin film, wherein the CMP process may be performed by using the CMP slurry composition according to the above-described embodiments.
[0115] In particular, the CMP method using the CMP slurry composition according to embodiments may be usefully applied for the purpose of polishing (removing) a $\mathrm{B}-\mathrm{Si}$ compound in the case of applying the boron silicon ( $\mathrm{B}-\mathrm{Si}$ ) compound as a hard mask material when forming a storage node of a DRAM. The following FIG. 21A to FIG. 21 F show a method of manufacturing a semiconductor

device including the above-described storage node formation, according to an embodiment.
[0116] FIG. 21A to FIG. 21F are cross-sectional diagrams illustrating a method of manufacturing a semiconductor device to which a CMP method using a CMP slurry composition for polishing a boron silicon ( $\mathrm{B}-\mathrm{Si}$ ) compound according to an embodiment of the present invention is applied.
[0117] Referring to FIG. 21A, a mold layer 120 may be formed on an underlying layer 110. The underlying layer 110 may include a predetermined substrate (a semiconductor substrate), a plurality of transistors formed on the substrate, and wirings or vias connected thereto. The mold layer 120 is an etching target layer and may be formed of a predetermined insulating material, for example, silicon oxide or the like.
[0118] An insulating material layer 130 may optionally be further formed on the mold layer 120. The insulating material layer 130 may be formed of a material (an insulating material) different from that of the mold layer 120. For example, the insulating material layer 130 may be formed by a silicon nitride. The mold layer 120 may be referred to as a first insulating layer, and in this case, the insulating material layer 130 may be referred to as a second insulating layer. The mold layer 120 and the insulating material layer 130 may be collectively referred to as one 'mold layer'. In some cases, the insulating material layer 130 may not be formed.
[0119] Next, a hard mask layer 140 may be formed on the insulating material layer 130. The hard mask layer 140 may include a boron silicon ( $\mathrm{B}-\mathrm{Si}$ ) compound. The content of boron in the boron silicon ( $\mathrm{B}-\mathrm{Si}$ ) compound may be about 55 to about 75 mole $\%$ or about 60 to about 70 mole $\%$. The boron silicon ( $\mathrm{B}-\mathrm{Si}$ ) compound may be a material in which a boron atom and a silicon atom are chemically bonded. The boron silicon ( $\mathrm{B}-\mathrm{Si}$ ) compound may be referred to as a kind of "boron silicon ( $\mathrm{B}-\mathrm{Si}$ ) alloy." Both of boron and silicon are metalloids, and it may be said that an alloy are formed by chemical bonding between them. In addition, the boron silicon ( $\mathrm{B}-\mathrm{Si}$ ) compound may be said to be a kind of boron silicide.
[0120] The hard mask layer 140 may be formed to a thickness of, for example, about 200 to 1000 nm . If the hard mask layer 140 is too thick, there is a possibility that the process for forming a hard mask pattern $140 a$ by etching the hard mask layer 140 in the step of FIG. 21B may not be easy, and the hard mask pattern $140 a$ may collapse. Conversely, if the hard mask layer 140 is too thin, it may be difficult for the hard mask pattern $140 a$ to properly function as an etching mask in the step of FIG. 21C.
[0121] Next, a photoresist layer pattern 150 may be formed on the hard mask layer 140. The photoresist layer pattern 150 may be formed of a general photoresist material.
[0122] Referring to FIG. 21B, the hard mask layer 140 may be patterned by using the photoresist layer pattern 150 as an etch mask to form a hard mask pattern $140 a$ therefrom.
[0123] Referring to FIG. 21C, a plurality of holes H10 exposing the underlying layer 110 may be formed by etching the insulating material layer 130 and the mold layer 120 by using the hard mask pattern $140 a$ as an etching mask. Such an etching process may be performed as a dry etching process. In addition, during the etching process, the photoresist layer pattern ( 150 of FIG. 21B) may be removed. The mold layer 120 and the insulating material layer 130 in
which the plurality of holes H10 are formed by etching are denoted by reference numerals $120 a$ and $130 a$, respectively. The etched mold layer 120 in which the plurality of holes H10 are formed may be referred to as a mold layer pattern $120 a$, and the etched insulating material layer 130 in which the plurality of holes H10 are formed may be referred to as an insulating layer pattern $130 a$.
[0124] Since the hard mask pattern $140 a$ has superior properties as compared to the existing poly-Si, the hard mask pattern $140 a$ may not be significantly lost while forming the plurality of holes H10, and may generally maintain its shape well. Even if an aspect ratio of the hole H10 is large, a thickness and a shape of the hard mask pattern $140 a$ may be generally well maintained.
[0125] Referring to FIG. 21D, a storage node 160 may be formed in the plurality of holes H10 through a thin film formation process such as an atomic layer deposition process. The storage node 160 may be formed of, for example, a conductive material such as TiN, but is not limited thereto, and the material of the storage node 160 may vary according to embodiments. The storage node 160 may be formed so that it may be electrically connected to a circuit configuration such as a transistor through a via or a wiring of the underlying layer 110 .
[0126] Referring to FIG. 21E, a gap-fill material layer 170 covering the hard mask pattern $140 a$ and the storage node 160 exposed thereunder may be formed. The opening regions of the hard mask pattern $140 a$ may be filled by the gap-fill material layer 170. The gap-fill material layer 170 may be formed by a predetermined insulating material. In some cases, the gap-fill material layer 170 may not be formed.
[0127] Subsequently, a step for removing the hard mask pattern $140 a$ by a CMP process may be performed. The step for removing the hard mask pattern $140 a$ by the CMP process may be performed by using the boron silicon (B-Si) compound polishing CMP slurry composition according to the above-described embodiments. As a result, a device structure as shown in FIG. 21F may be obtained. When the CMP slurry composition for polishing a boron silicon ( $\mathrm{B}-\mathrm{Si}$ ) compound according to embodiments of the present disclosure is used, the CMP process for the hard mask pattern $140 a$ may be easily performed.
[0128] Although not shown, after a part of the insulating material layer $130 a$ is removed, an etching solution is injected through a part of the mold layer $120 a$ exposed by removing the part of the insulating material layer $130 a$, so that the entire mold layer $120 a$ may be removed by a wet etching method. Here, the portions of the insulating material layer $130 a$ that are not removed and remain may serve to support the storage node 160 . Then, a capacitor including the storage node 160 may be formed, and the DRAM device may be manufactured through a subsequent process. The subsequent process may be performed according to a general DRAM process.
[0129] According to the embodiments of the present disclosure described in the above paragraphs, it is possible to implement a CMP slurry composition for polishing a boron silicon ( $\mathrm{B}-\mathrm{Si}$ ) compound capable of chemically and mechanically polishing a boron silicon ( $\mathrm{B}-\mathrm{Si}$ ) compound thin film with ease. If the CMP slurry composition for polishing the boron silicon ( $\mathrm{B}-\mathrm{Si}$ ) compound is used, the boron silicon ( $\mathrm{B}-\mathrm{Si}$ ) compound may be easily polished (removed) according to the CMP method in the manufac-

turing process of an electronic device (e.g., a semiconductor device) such as formation of a storage node of DRAM. Accordingly, it is possible to easily manufacture a highintegration/high-performance semiconductor device to which a boron silicon ( $\mathrm{B}-\mathrm{Si}$ ) compound is applied.
[0130] In the present specification, preferred embodiments have been disclosed, and although specific terms are used, these are only used in a general sense to easily describe the technical content of the present disclosure and to help the understanding of various embodiments of the present disclosure, and are not used to limit the scope of embodiments of the present disclosure. Other modifications may be implemented in addition to the embodiments disclosed herein. Those having common knowledge in the related art will understand that various substitutions, changes and modifications may be made without departing from the technological concepts of the present disclosure in connection with the CMP slurry composition for polishing boron silicon compound, the CMP method using the same and the method of manufacturing a semiconductor device using the same according to the embodiments described with reference to FIGS. 1 to 21F. Therefore, the scope of the invention should not be limited to the described embodiments, but should be determined by the technological concepts described in the claims.

## EXPLANATION OF SYMBOLS

[0131] *Explanation of symbols for the main parts of the drawing*

| 10: oxidizer | 20: catalyst |
| :-- | :-- |
| 30: abrasive | 40: pH adjuster |
| 100: CMP slurry composition | 110: underlying layer |
| 120: mold layer | 130: insulating material layer |
| 120a: mold layer pattern | 130a: insulating layer pattern |
| 140: hard mask layer | 140a: hard mask pattern |
| 150: photoresist pattern | 160: storage node |
| 170: gap-fill material layer | H10: hole |

What is claimed is:

1. A CMP (chemical mechanical polishing) slurry composition for polishing a boron silicon ( $\mathrm{B}-\mathrm{Si}$ ) compound, the CMP slurry composition comprising:
a catalyst;
an abrasive including a plurality of particles and being configured to polish the boron silicon ( $\mathrm{B}-\mathrm{Si}$ ) compound; and
a pH adjuster.
2. The CMP slurry composition of claim 1, further comprising an oxidizer, and
wherein the oxidizer includes any one selected from the group consisting of hydrogen peroxide $\left(\mathrm{H}_{2} \mathrm{O}_{2}\right)$, periodic acid, periodate salt, perbromic acid, perbromate salt, perchloric acid, perborate salt, and permanganate.
3. The CMP slurry composition of claim 1 , wherein the catalyst includes any one selected from the group consisting of $\mathrm{Fe}, \mathrm{Cu}, \mathrm{Ce}, \mathrm{Cr}, \mathrm{Co}, \mathrm{Mn}, \mathrm{Mo}, \mathrm{Ru}, \mathrm{Ti}$, and V .
4. The CMP slurry composition of claim 1 , wherein the catalyst has a binary catalyst configuration comprising a first catalyst material and a second catalyst material, and wherein the first catalyst material includes Fe , and the second catalyst material includes Cu .
5. The CMP slurry composition of claim 4 , wherein the first catalyst material is $\mathrm{Fe}\left(\mathrm{NO}_{3}\right)_{3}$ and the second catalyst material is $\mathrm{Cu}\left(\mathrm{NO}_{3}\right)_{2}$.
6. The CMP slurry composition of claim 4 , wherein a concentration of the first catalyst material is about 0.05 to about 5.0 mM , and a concentration of the second catalyst material is about 0.05 to about 5.0 mM .
7. The CMP slurry composition of claim 4 , further comprising an oxidizer, and
wherein a content of the oxidizer is about 0.5 to about 5.0 $\mathrm{wt} \%$, and a content of the abrasive is about 0.1 to about 5.0 wt $\%$.
8. The CMP slurry composition of claim 7 , wherein the oxidizer includes hydrogen peroxide $\left(\mathrm{H}_{2} \mathrm{O}_{2}\right)$, and the abrasive includes silica.
9. The CMP slurry composition of claim 1 , wherein the abrasive includes metal oxide particles, and surfaces of the metal oxide particles are modified with amine functionalized silane.
10. The CMP slurry composition of claim 9 , wherein the surfaces of the metal oxide particles are modified with any one of APTES, DAPTMS, and TAPTMS.
11. The CMP slurry composition of claim 9 , wherein the metal oxide particles are silica particles.
12. The CMP slurry composition of claim 1 , wherein the CMP slurry composition has a pH of about 2.5 to about 3.5 .
13. The CMP slurry composition of claim 1 , wherein a content of boron in the boron silicon ( $\mathrm{B}-\mathrm{Si}$ ) compound is about 55 to about 75 mole $\%$.
14. The CMP slurry composition of claim 1, further comprising an oxidizer, the oxidizer including any one selected from the group consisting of hydrogen peroxide $\left(\mathrm{H}_{2} \mathrm{O}_{2}\right)$, periodic acid, periodate salt, perbromic acid, perbromate salt, perchloric acid, perborate salt, and permanganate, wherein the catalyst includes any one selected from the group consisting of $\mathrm{Fe}, \mathrm{Cu}, \mathrm{Ce}, \mathrm{Cr}, \mathrm{Co}, \mathrm{Mn}, \mathrm{Mo}, \mathrm{Ru}, \mathrm{Ti}$, and V .
15. The CMP slurry composition of claim 14 , wherein a content of the oxidizer is about $1.5 \mathrm{wt} \%$ to about $2 \mathrm{wt} \%$.
16. The CMP slurry composition of claim 14 , wherein a content of the catalyst is about 1.5 mM to about 2 mM .
17. The CMP slurry composition of claim 14 , wherein a content of the abrasive is about $2 \mathrm{wt} \%$ to about $4 \mathrm{wt} \%$.
18. A CMP (chemical mechanical polishing) method for a boron silicon ( $\mathrm{B}-\mathrm{Si})$ compound, comprising:
providing a substrate structure including a thin film formed of the boron silicon ( $\mathrm{B}-\mathrm{Si}$ ) compound; and performing a CMP process on the thin film,
wherein the CMP process is performed by using the CMP slurry composition of claim 1.
19. A method of manufacturing a semiconductor device, comprising:
forming a mold layer on an underlying layer;
forming a hard mask layer including a boron silicon (B-Si) compound on the mold layer;
forming a photoresist pattern on the hard mask layer;
forming a hard mask pattern by patterning the hard mask layer using the photoresist pattern as an etch mask;
forming a plurality of holes that exposes the underlying layer by etching the mold layer using the hard mask pattern as an etch mask;
forming a storage node in the plurality of holes; and removing the hard mask pattern by a CMP process,

wherein removing the hard mask pattern by the CMP process is performed using the CMP slurry composition of claim 1.
