Repository: VANDRANKI/Agentic_Workflow

# Agentic Workflow

Automation with AI Agents for JSON data extraction and processing.

File: Input_Md's&Images/Ceria_Related_Patents/slu_ru5wq5/slu_ru5wq5.md (part 2 of 3)
(12) United States Patent Slutz et al.
## BRIEF DESCRIPTION OF DRAWINGS

FIG. 1 illustrates a CMP apparatus in accordance with the present invention;

FIG. 2 illustrates a diagrammatic cross-sectional view of a polishing pad conditioning head in accordance with prior 25 methods for making such conditioning heads;

FIG. 3 illustrates a diagrammatic cross-sectional view of a polishing pad conditioning head in accordance with one embodiment of the present invention;

FIG. 4 illustrates a diagrammatic cross-sectional view of a polishing pad conditioning head in accordance with another embodiment of the present invention;

FIG. 5A illustrates a diagrammatic cross-sectional view of a polishing pad conditioning head in accordance with still another embodiment of the present invention;

FIG. 5B illustrates a detailed cross-sectional view of the polishing pad conditioning head shown in FIG. 5A;

FIG. 6 illustrates a diagrammatic cross-sectional view a polishing pad conditioning head in accordance with another embodiment of the present invention;

FIG. 7 illustrates a top view of a patterned shield used in another embodiment of the present invention;

FIG. 7A illustrates the patterned shield of FIG. 7 on a wafer; and

FIG. 8 illustrates a diagrammatic cross-sectional view of the patterned shield of FIG. 7A and a distribution of diamond grit on the wafer.

FIG. 9A illustrates the first step of using a photoresist pattern in a preferred embodiment of the present invention;

FIG. 9B illustrates the second step of using a photoresist pattern in a preferred embodiment of the present invention;

FIG. 9C illustrates the third step of using a photoresist pattern in a preferred embodiment of the present invention;

FIG. 9D illustrates results after the fourth, fifth and sixth steps of using a photoresist pattern in a preferred embodiment of the present invention;

FIG. 9E illustrates the final step of using a photoresist pattern in a preferred embodiment of the present invention;

FIG. 10 illustrates a diagrammatic cross-sectional view of a polishing pad being conditioned by conditioning head in which the diamond grit is not uniformly distributed on the wafer; and

FIG. 11 illustrates a diagrammatic cross-sectional view of a polishing pad being conditioned by conditioning head in which the diamond grit is very uniformly distributed on the wafer in accordance with the process shown in FIGS. 9A-9E.

FIG. 12A is an SEM photograph of a CMP conditioner made with only a CVD diamond coating and no diamond grit. The microstructure of the diamond film has a range of particle sizes.

FIG. 12B is an SEM photograph of a used CMP conditioner made with only a CVD diamond coating and no diamond grit. The microstructure of the diamond film has a range of particle sizes. Only the larger particles show any sign of wear.

FIG. 12C is a higher magnification of FIG. 12B. Clearly the large diamond particle is worn, whereas the neighboring smaller particles are untouched.

FIGS. 13A \& 13B are SEM photographs of a CMP conditioner made with only a CVD diamond coating and no diamond grit on a reaction-bonded silicon carbide substrate. The microstructure of the diamond film has a range of particle sizes.

FIGS. 14A and 14B are photomicrographs uncoated samples of silicon carbide graphite composites with silicon matrix, while FIGS. 14C and 14D are photomicrographs of this material coated with CVD diamond.

FIGS. 15A and 15B are photomicrographs of uncoated samples of alpha silicon carbide composite with silicon matrix, while FIGS. 15C and 15D are photomicrographs of this material coated with CVD diamond.

FIG. 16 is a schematic view of a reaction-bonded silicon carbide substrate laser cut and ready for coating with CVD diamond according to the invention.

FIG. 17 is a graph showing how initial surface roughness can influence final roughness of the CVD coated material according to the invention.

FIGS. 18A \& 18B are graphs showing results of how testing for composites prepared according to the invention, and for silicon substrates.

## DETAILED DESCRIPTION OF SPECIFIC EMBODIMENTS OF THE INVENTION

As used herein, the term "chemically vapor deposited" or "CVD" refers to materials deposited by vacuum deposition processes, including, but not limited to, thermally activated deposition from reactive gaseous precursor materials, as well as plasma, microwave, DC, or RF plasma arc-jet deposition from gaseous precursor materials. Also as used herein, the term "substantially uniformly distributed" refers both to embodiments of the invention where the diamond particles are evenly distributed over the entire substrate surface, and embodiments where the diamond particles are evenly distributed over selected portions of the substrate surface, as when the diamond particles are applied using a mask or shield. As used herein, the term "carbide-forming material" means a material that is capable, under appropriate conditions, of formation of a covalently bonded compound with carbon in a carbide. Examples include silicon, titanium, molybdenum, tantalum, niobium, vanadium, hafnium, chromium, zirconium, and tungsten, or combinations thereof. As used herein, the term "dispersed" means inclusions or phases distributed in a more abundant matrix phase. Desirably, at least a portion of these inclusions are present at one or more surfaces of the material. The inclusions may be in the form of grains or particles, or may form a network of material that is interspersed with the matrix phase. For example, a material containing a matrix phase of silicon carbide and a second phase of silicon metal dispersed in the matrix could be prepared by impregnating porous silicon carbide with molten silicon and allowing the material to cool below the melting temperature of silicon.

CMP apparatus 10 illustrated in FIG. 1 contains platen 12 with polishing pad 14 securely fastened thereto. Polishing pad 14 is shown rotating, for example, in a clockwise direction. Semiconductor wafer holder 16 with wafer 18 is positioned as shown to urge and maintain wafer 18 against the exposed surface of pad 14 . Holder 16 is shown rotating, for example, in a counterclockwise direction. Wafer 18 is secured to holder 16 by means of a vacuum or other means well known in the art. Polishing slurry 20 is dispensed within the center region of pad 14 through the nozzle of conduit 22. Slurry 20 typically consists of silicon dioxide dispersed within a suitable liquid, typically an acidic or alkaline etchant solution such as potassium hydroxide diluted with water. The exact composition of the slurry is closely calculated to provide the desired planarization of the exposed surface of the wafer. Although apparatus 10 shows only one wafer holder, CMP equipment is commercially available that includes multiple holders.

Polishing pad conditioning head or disk 24 comprises substrate 26, natural or synthetic diamond grit 28 (shown schematically) evenly distributed over the surface of substrate 26 and a continuous thin film 30 of CVD polycrystalline diamond (hereinafter referred to as "CVD diamond") grown onto grit 28 and substrate 26 so that grit 28 is encased 25 in CVD diamond 30 and bonded to the surface of substrate 26.

A uniform layer 30 of CVD diamond is grown onto the exposed surface of substrate 26 using a hot filament CVD (HFCVD) reactor of the type described and claimed in Garg, 30 at al., U.S. Pat. No. 5,186,973, issued Feb. 16, 1993; the entire contents of which are incorporated by reference herein.

FIG. 2 shows a cross-section of a prior art conditioning head in which a non-uniform layer of diamond grit 28 is distributed on the surface of backing plate 32 , such as stainless steel plate, and nickel-plating 33 is deposited by a wet chemical process to insecurely bond the diamond grit 28 to backing plate 32.

FIG. 3 shows a cross-section of conditioning disk 34 that is of substantially the same composition as conditioning head 24 described and containing optional backing plate 32. In a particular embodiment, substrate 26 comprises a composite material comprising a ceramic material, e.g. SiC , and an unreacted carbide-forming material, e.g. Si. The substrate is usually in the form of a disk ranging in diameter from about two (2) to four (4) inches. However, other geometries have been used as the substrate for conditioning heads. The thickness of substrate 26 ranges from about 0.02 to about 0.25 inch, preferably 0.04 to 0.08 inch for a silicon substrate. Thicknesses for other substrates may vary from these ranges. For instance, the silicon carbide-silicon composite substrate may have a thickness ranging from about 0.040 inch to about 0.300 inch, preferably from about 0.120 inch to about 0.180 inch, for a 2 inch diameter substrate. Larger diameter 55 substrates will be correspondingly thicker.

As indicated above, it has been found that substrates containing silicon carbide, in particular reaction-bonded silicon carbide composites, provide properties that are preferable to those of pure silicon substrates, both because of the increased fracture toughness, and because of the increased stiffness of the silicon carbide. To-date, the inability to achieve adequate adhesion of CVD diamond to a silicon carbide substrate has led many in the industry to continue to use silicon substrates. Graphite substrates coated with a layer of silicon carbide, such as PUREBIDE E material available from Morgan Crucible plc, have the strength and density of graphite, but the hardness of SiC. However, this

type of material is more difficult to use as a substrate for CVD diamond deposition due to cracking of the SiC coating, and migration of graphite to the surface of the material caused by the CVD coating process. Alpha silicon carbide, such as PUREBIDE S available from Morgan Crucible plc, that has been sintered to full density has excellent properties of high density, hardness, and flexural and compressive strength. It has been found that CVD diamond can be successfully grown on this material. However, the adhesion strength of CVD diamond to this material has been found to be inconsistent, so that the material may be less suitable for applications in wear parts and cutting tools, but may be suitable as a heat spreader where other properties of the substrate become more important.

It has been found that excellent adhesion results are obtained using composites of silicon carbide and silicon. For example, a silicon carbide-graphite composite, similar to PUREBIDE E, but having a silicon matrix (PUREBIDE G9723, Morgan Crucible plc) has the hardness of the PUREBIDE E graphite-SiC composite, but approximately twice the compressive strength. A sample of such a material is illustrated in FIG. 14. FIGS. 14A ( $100 \times$ magnification) and 14B ( $400 \times$ magnification) are photomicrographs of uncoated PUREBIDE G9723. Silicon carbide grains and regions of Si metal are readily visible. FIGS. 14C ( $400 \times$ magnification) and 14D ( $800 \times$ magnification) are photomicrographs of a sample of PUREBIDE G9723 coated with a thin layer of CVD diamond. The diamond coating contains more [110] structure, which is similar to the microstructure of CVD diamond deposited onto silicon.

Similarly, it has been found that a composite of an alpha silicon carbide with silicon, such as PUREBIDE R9242 or PUREBIDE R2000 available from Morgan Crucible plc, provides excellent adhesion results. PUREBIDE R2000 contains about $10 \mathrm{wt} . \%$ to $15 \mathrm{wt} . \%$ silicon, or about 13 volume $\%$ to 20 volume $\%$ silicon in a matrix of silicon carbide ceramic material. The properties of these materials are about $80 \%$ of those of PUREBIDE S, but the surfaces of these materials contain a significant amount of silicon, which provides excellent adhesion to a CVD diamond coating due to the strong carbide bond formed between the surface silicon and the deposited layer of CVD diamond. FIG. 15A is a photomicrograph of an uncoated sample of PUREBIDE R9242 ( $400 \times$ magnification). FIG. 15C is a photomicrograph of this material coated with CVD diamond. FIG. 15B is a photomicrograph of an uncoated sample of PUREBIDE R2000, while FIG. 15D is a photomicrograph of a sample coated with CVD diamond. Lighter regions in the uncoated photomicrographs indicate unreacted silicon metal. FIG. 15B shows a larger area of such regions than FIG. 15A. FIG. 15C shows very fine-grained diamond coating, while FIG. 15D shows larger grained adherent CVD diamond.

The use of silicon carbide that has been modified to contain surface regions of silicon metal as a substrate for CVD diamond can be applied to preparation of any CMP conditioning head, and this forms a part of the invention. The particular techniques disclosed herein for producing particular roughnesses of diamond coating, whether using particular size distributions of grit, or using a gritless coating, form a separate and novel embodiment of invention. These techniques may be used with the composite silicon carbide substrate disclosed herein, or may be used with any other suitable substrate material, as described above. Accordingly, the techniques below may be used with the silicon carbide substrate of the invention, or may be used with other substrates, including conventional substrates
known in the art, and remain novel. Similarly, the composite silicon carbide substrate of the invention can be used with the diamond coating techniques described herein, or with other diamond coatings, including conventional diamond 5 coatings known in the art, and remain novel.

Preparation of polishing pad conditioning head or disk 34 in FIG. 3 is performed according to the following method. In the first step, a layer, preferably a monolayer, of diamond grit having an average particle diameter in the range of about 1 to about 15 microns is deposited onto substrate 26 in a highly uniform manner. The density of this diamond grit on the surface of substrate 26 is about 100 to about 50000 grains per $\mathrm{mm}^{2}$. If desired, an additional "layer" of smaller diamond grit, typically having an average particle size of less than about 1 micron, can be deposited on the gritcovered substrate. Some of this smaller grit may fall atop the larger grit particles already deposited, while other portions of the smaller grit will fall on areas of the substrate not covered by the larger diamond grit. Preferably, the density of small diamond grit on the surface of the substrate is about 400 to about 2000 grains per $\mathrm{mm}^{2}$.

There are several methods for preparation of a layer of diamond grit ("seeding") uniformly on the substrate in the 25 fabrication of a polishing pad conditioner. The first seeding method employs mechanical spreading of diamond grit by an air dispersion technique in which diamond grit is dropped at a controlled rate from a fixed height onto the substrate. A moving air current may be used to disperse the grit in a lateral direction across the substrate. The grit container may be moved in a direction orthogonal to the direction of the air current while the grit is dropped onto the substrate to provide a uniform distribution of grit across the entire exposed surface of the substrate. The substrate may be rotated during this procedure to improve the uniformity of the distribution of diamond grit on the substrate. The density of the grit on the substrate is controlled by both the supply rate of the grit feed as well as the rate of translation of the substrate.

Alternatively, the substrate may be moved in an orthogonal direction while the grit is being dropped onto the wafer to provide a uniform distribution of grit across the entire exposed surface of the substrate.

In a variation of this seeding method, a pre-measured amount of diamond grit is placed on a small surface above the surface of the substrate. A timed high velocity jet of air is aimed at this grit and the grit is blown into a cloud in a contained region above the surface of the substrate. The grit subsequently settles out of the cloud onto the surface of the substrate in a very uniform pattern. Density of the grit in the pattern is controlled by and proportional to the amount of grit blown into the cloud.

Even more uniform distributions of diamond grit particles over the entire substrate surface can be obtained by one of several non-mechanical techniques, which are discussed below as the second through fifth seeding methods.

In the second seeding method, in accordance with Adair, et al, U.S. Pat. No. 5,485,804, incorporated herein by reference, the substrate is coated with a thin film of polymer such as polyethyleneimine (PEI), which is capable of producing a positive electrical charge on the surface. The polymer-coated surface is then immersed in an aqueous suspension of diamond particles. Because the diamond particles in suspension have a negative charge, which is opposite that of the polymer-coated surface, the diamond particles are attracted to the surface and adhere to the surface via strong electrostatic forces. The diamond-seeded sub-

strate is then rinsed with water to remove excess diamond particles, leaving behind essentially a monolayer of diamond particles on the surface.

The third seeding method is similar to the second method, except a non-aqueous suspension of diamond particles is utilized. The uniformity and control of the seeding process is improved by using a diamond suspension or mixture of diamond particles in alcohol, instead of water as in the ' 804 patent. The type of alcohol may be methanol, ethanol, propanol, butanol, or other alcohols, but isopropyl alcohol (IPA) is preferred. In the diamond/alcohol mixture, the diamond particles develop a negative surface charge, which causes them to be attracted to the positive charge on poly-mer-coated substrate surface.

In the fourth seeding method the substrate to be seeded is configured as the positive electrode in a suspension of diamond particles in alcohol, preferably IPA. A negative electrode of similar size is placed opposite and about 1 cm away from the substrate in the solution. The small diamond grit particles are attracted to the substrate by application of a voltage of approximately 5 to 300 V , preferably 50 to 100 V , for time intervals of approximately 5 to 120 seconds. Afterwards, the substrates are removed from the solution and dried by methods such as air-drying or spin-dying.

In the fifth seeding method, the substrate is first covered with a uniform layer of resist. The layer of resist may be applied by spin coating, dry laminating, screen printing, or other methods known in the prior art. This photoresist layer is exposed through a photomask and developed to form a pattern of discrete pads of photoresist on the substrate. Diamond grit is then distributed in a continuous layer across the surface of the substrate and the combination is heated to a temperature at which the grit will stick to the softened photoresist layer. The substrate is cooled and excess grit is removed from the surface leaving only those grit particles, which have adhered to the photoresist pads. Individual placement of grit particles is then achieved with accuracy and location determined by the pattern of the photomask, which is used to expose the photoresist layer. The pattern in the photomask can be adjusted to optimize the performance of the CMP process.

After the application of the monolayer of small diamond grit onto the substrate surface in the preparation of a polishing pad conditioner, a uniform layer 30 of CVD diamond is grown onto the exposed surface of substrate 26. The preferred method of CVD diamond deposition is carried out using a hot filament CVD (HFCVD) reactor of the type described and claimed in Garg, et al., U.S. Pat. No. 5,186, 973, issued Feb. 16, 1993; the portions relevant to growing CVD diamonds onto substrates are incorporated by reference herein. However, other CVD methods known in the prior art can be used, such as DC plasma, RF plasma, microwave plasma, or RF plasma arc-jet deposition of diamond from gaseous precursor materials.

Preferably, the CVD diamond is chemically vapor deposited onto the surface of the substrate such that the CVD diamond layer exhibits enhanced crystal orientation in either the $<220 »$ or the $<311 »$ direction and the $<400 »$ direction as compared to the degree of crystal orientation of industrial grade diamonds. The phrase "chemically vapor deposited" is intended to include the deposition of a layer of CVD diamond resulting from the decomposition of a feed gas mixture of hydrogen and carbon compounds, preferably hydrocarbons, into diamond generating carbon atoms from a gas phase, activated in such a way as to avoid substantially graphitic carbon deposition. The preferred types of hydrocarbons include $\mathrm{C}_{1}-\mathrm{C}_{4}$ saturated hydrocarbons such as meth-
ane, ethane, propane and butane; $\mathrm{C}_{1}-\mathrm{C}_{4}$ unsaturated hydrocarbons, such as acetylene, ethylene, propylene and butylene, gases containing C and O such as carbon monoxide and carbon dioxide, aromatic compounds such as benzene, toluene, xylene, and the like; and organic compounds containing $\mathrm{C}, \mathrm{H}$, and at least one oxygen and/or nitrogen atom, such as methanol, ethanol propanol, dimethyl ether, diethyl ether, methyl amine, ethyl amine, acetone, and similar compounds. The concentration of carbon compounds in the feed gas mixture can vary from about $0.01 \%$ to about $10 \%$ by weight, preferably from about 0.2 to about $5 \%$ by weight, and more preferably from about 0.5 to about $2 \%$ by weight. The resulting diamond film in the HFCVD deposition method is in the form of adherent individual crystallites or a layer-like agglomerate of crystallites substantially free from intercrystalline adhesion binder.

The total thickness of the CVD diamond is desirably at least about $20 \%$ of the grit size. Preferably, the total thickness of the diamond film is about 1 to 25 microns. Still more preferably, it is about 1 to 15 microns.

The HFCVD process involves activating a feed gas mixture, containing one or more hydrocarbons and hydrogen, by passing the mixture at sub-atmospheric pressure, i.e. no greater than 100 Torr, over a heated filament, made of $\mathrm{W}, \mathrm{Ta}$,
25 Mo , Re or a mixture thereof, and flowing the activated gaseous mixture over the heated substrate to deposit the polycrystalline diamond film. The feed gas mixture, containing from 0.1 to about $10 \%$ hydrocarbon in hydrogen, becomes thermally activated producing hydrocarbon radicals and atomic hydrogen. The temperature of the filament ranges from about $1800^{\circ} \mathrm{C}$. to $2800^{\circ} \mathrm{C}$. The substrate is heated to a deposition temperature of about $600^{\circ} \mathrm{C}$. to about $1100^{\circ} \mathrm{C}$.

The surface roughness resulting from simply growing CVD diamond on a substrate ranges from about 2 to 5 microns from peak-to-valley on a substrate having a thickness of about 10 microns of CVD diamond. In general, the peak-to-valley surface roughness for a typical CVD diamond layer ranges from about $1 / 4$ to about $1 / 2$ the thickness of the CVD diamond that is grown on the substrate. This degree of surface roughness can provide the desired abrasive efficiency for CMP conditioning operations for the CMP pads mentioned above. One difficulty with this concept is independently controlling the particle size and density of working diamond grains. In several embodiments of the present invention, diamond grit, commercially available from the cutting of natural diamonds and from synthetic industrial grade diamonds, is incorporated into the structure of the thin CVD diamond film. The size of the grit is chosen so that the peak-to-valley surface distance is less than or equal to 15 microns. The diamond grit is uniformly distributed over the surface of the substrate at a density such that only a monolayer of diamond grit particles is establish. The average size of the diamond grit is in the range of about 1 micron to about 15 microns, preferably in the range of about 4 microns to about 10 microns. By controlling the size and density of the diamond grit, the abrasive characteristics of the resulting surface can be adjusted for various conditioning applications.

After uniform distribution of a mono-layer of diamond grit 28 onto the surface of substrate 26 at a density of about 100 to about 50000 grains per $\mathrm{mm}^{2}$, preferably about 400 to about 2000 grains per $\mathrm{mm}^{2}$, and the chemical vapor deposition of diamond outer layer 30 onto grit 28 and substrate 26, the overall thickness of conditioning disk 34 is increased by about 5 to about 20 microns. In the case of silicon substrates, the silicon is can be bonded to backing plate 32

using well known adhesives, in order to give the conditioning disk 34 greater stability. Typically backing plate 32 comprises magnetic stainless steel having a thickness of about 0.04 to 0.08 inch. In the case of the composite ceramic substrates of the present invention, a metal backing plate is not needed to provide support.

FIG. 4 shows a cross-section of conditioning disk 40 in accordance with another embodiment of the present invention in which interlayer 35 of CVD diamond is initially deposited on substrate 26 and then diamond grit 28 is uniformly distributed on the entire exposed surface of CVD diamond interlayer 35 . The remaining steps set forth above in the preparation of conditioning disk 34 are repeated resulting in disk 40 in which diamond grit particles 28 can be placed closer together because of the improved bonding of the diamond particles to CVD diamond interlayer 35 before the outer coat 30 of CVD diamond is grown over grit 28. This embodiment is also suitable when diamond grit having a size greater than 100 microns is used.

FIGS. 5A and 5B show a cross-section of conditioning disk 50 in accordance with still another embodiment of the present invention in which substrate 26 is prepared for CVD diamond deposition by a two-step diamond seeding method. In the first step, a monolayer of small diamond grit 28, typically having an average diameter in the range of approximately 1 micron to approximately 15 microns, more typically 4 microns to 10 microns is uniformly applied over the entire exposed surface of substrate 26 at a density of approximately 100 to 50000 grains per $\mathrm{mm}^{2}$. This is followed by the second step in which a layer of smaller diamond seeds 36 , typically having a having an average diameter in the range of approximately 0.01 microns to approximately 1 micron is uniformly distributed over the entire exposed surface of diamond grit $\mathbf{2 8}$ and the areas of substrate $\mathbf{2 6}$ in between particles of large diamond grit $\mathbf{2 8}$ at a density in the range of about 1000 to about $10^{9}$ grains per $\mathrm{mm}^{2}$, preferably about 5000 grains per $\mathrm{mm}^{2}$. Application of the uniform layers of large diamond grit 28 and small diamond seeds 36 may be performed by the aforementioned mechanical dispersion techniques or any of the second through fifth seeding methods. CVD diamond is then grown over the diamond seeds 36 and diamond grit 28 as shown in FIG. 5A so outer layer 30 is polycrystalline diamond instead of epitaxial diamond.

While not wishing to be bound by any theory, it is believed that disk $\mathbf{5 0}$ of this embodiment is an improvement over prior art as shown in FIG. 2, as well as over the embodiment of the invention shown in FIG. 3, because of improved bonding between diamond grit 28 and outer layer 30. The smaller diamond seeds 36 , covering the larger diamond grit 28 and substrate 26, are believed to grow together to help form a continuous outer layer 30. This enhances the attachment of the large grit 28 to substrate 26 through growth interconnections provided by layer 30, resulting in robust adhesion. It also minimizes the chance of the large diamond grit coming loose during the conditioning pad use. In addition, for the previously described nonmechanical second through fifth seeding methods, the large diamond grit and small diamond seeds are held more securely in place prior to CVD diamond deposition. This helps to make possible deposition onto substrates in either horizontal or vertical fixturing geometry inside the CVD diamond deposition reactor chamber.

FIG. 6 illustrates another embodiment of the present invention in which disk $\mathbf{6 0}$ comprises substrate $\mathbf{2 6}$ having first side $\mathbf{6 2}$ and second side $\mathbf{6 4}$ both covered with diamond grit $\mathbf{2 8}$ and encased with CVD diamond 30. In this embodi-
ment, substrate $\mathbf{2 6}$ having diamond grit $\mathbf{2 8}$ on both sides $\mathbf{6 2}$ and 64 can be fixtured into a CVD reactor in such a manner well known in the art so that both sides are exposed to the feed gas mixture. Alternatively, substrate $\mathbf{2 6}$ is placed in the 5 CVD reactor with diamond grit covered first side $\mathbf{6 2}$ exposed and the first side is encased with CVD diamond 30 in a first step. Sequentially, these steps are repeated with diamond grit covered second side $\mathbf{6 4}$ exposed and the second side is encased in CVD diamond. Disk $\mathbf{5 0}$ can be used for conditioning polishing pads used in double-sided polishers, such as those for polishing silicon wafers and disks used in computer hard disk drives.

FIGS. 7, 7A and 8 show an embodiment of the present invention in which shield $\mathbf{5 0}$ having an evenly spaced pattern of shapes, e.g. dots $\mathbf{5 2}$, is used to obtain highly uniform distribution of concentrated areas of diamond grit 28 over the exposed surface of wafer 26. Dots $\mathbf{5 2}$ can also be in the form of squares, swirls, bars and other shapes. Shield $\mathbf{5 0}$ can be of any material, preferably a thermoplastic.

FIGS. 9A-9E show a particular embodiment of the present invention in which coating $\mathbf{7 0}$ of a photoresist is applied over the entire exposed surface of substrate $\mathbf{2 6}$ (FIG. 9 A ). Coating $\mathbf{7 0}$ of photoresist is exposed though an appropriate mask to form a pattern of photoresist pads or mesas $\mathbf{7 2}$ (FIG. 9B). A continuous layer of diamond grit $\mathbf{2 8}$ is distributed over mesas $\mathbf{7 2}$ and the exposed surface of substrate $\mathbf{2 6}$ (FIG. 9C). Substrate $\mathbf{2 6}$ having the layer of diamond grit $\mathbf{2 8}$ is placed in an oven and heated to about $120^{\circ} \mathrm{C}$. (or equivalent softening temperature of the photoresist used) to cause the mesas to soften. This allows that portion of diamond grit $\mathbf{2 8}$ distributed on mesas $\mathbf{7 2}$ to become embedded in at least the top layer of mesas $\mathbf{7 2}$ as shown in FIG. 9D. Substrate $\mathbf{2 6}$ is removed from the oven and cooled to room temperature causing diamond grit $\mathbf{2 8}$ embedded on mesas $\mathbf{7 2}$ to adhere firmly thereto. If the pad size is about 30 to about 60 percent of the size of the diamond grit then there will be only one grit particle, which adheres to each pad. If smaller grit particles are present, then two of the smaller particles may adhere to the pad yielding a composite size, which approximates one of the larger grit particles. The remaining portion of diamond grit $\mathbf{2 8}$ is removed from the exposed surface of substrate $\mathbf{2 6}$ and is then placed in the CVD reactor and the growth of CVD diamond binder layer $\mathbf{3 0}$ is commenced. As a result of the temperatures used during the CVD process, photoresist pad $\mathbf{7 2}$ evaporates and/or is consumed by the hydrogen in the reactor and diamond grit $\mathbf{2 8}$ settles to the surface of substrate $\mathbf{2 6}$ and is encased within CVD diamond binder layer 30 (FIG. 9E). Polishing padconditioning head $\mathbf{7 6}$ having highly uniform distribution of diamond grit $\mathbf{2 8}$ is recovered from the CVD reactor.

FIGS. 9B-9E also illustrate another, similar embodiment of the invention in which coating $\mathbf{7 0}$ is a screen printing compound such as ethyl cellulose, rather than a photoresist, and is applied over the entire exposed surface of substrate $\mathbf{2 6}$ (FIG. 9B) through a screen printing stencil using well known screen printing techniques. The compound forms a resist pattern of dots composed of the screen printing compound. These dots have substantial tackiness and can be covered with a continuous layer of diamond grit before they have dried, as shown in FIG. 9C. This allows that portion of diamond grit $\mathbf{2 8}$ distributed on mesas $\mathbf{7 2}$ to become embedded in at least the top layer of mesas $\mathbf{7 2}$. After drying excess grit is removed leaving the structure shown in FIG. 9D which and is ready to be placed in the CVD reactor and the growth of CVD diamond binder layer $\mathbf{3 0}$ is commenced. As a result of the temperatures used during the CVD process, the screen printed pad $\mathbf{7 2}$ evaporates and/or is consumed by

the hydrogen in the reactor and diamond grit $\mathbf{2 8}$ settles to the surface of substrate 26 and is encased within CVD diamond binder layer 30 (FIG. 9E). Polishing pad-conditioning head 76 having highly uniform distribution of diamond grit $\mathbf{2 8}$ is recovered from the CVD reactor.

FIG. 10 shows a prior art conditioning head 78, comprising non-uniformly distributed diamond grit $\mathbf{2 8}$ on substrate 26 and encased in CVD diamond layer 30, and the resulting deflection that head $\mathbf{7 8}$ makes with polishing pad $\mathbf{1 4}$ as head $\mathbf{7 8}$ conditions pad $\mathbf{1 4}$ in the manner shown in FIG. 1. FIG. 10 shows that as a result of the random distribution of the diamond grit on wafer 26, head $\mathbf{7 8}$ makes a non-uniform contact with polishing pad 14. This results in non-uniform wear of head $\mathbf{7 8}$.

FIG. 11 shows conditioning head $\mathbf{7 6}$ in accordance with an embodiment of the invention, and the resulting deflection head $\mathbf{7 8}$ makes with polishing pad $\mathbf{1 4}$ as head $\mathbf{7 8}$ conditions pad 14 in the manner shown in FIG. 1. Because of the highly uniform distribution of diamond grit $\mathbf{2 8}$ on substrate $\mathbf{2 6}$, head $\mathbf{7 6}$ produces a very uniform deflection of pad $\mathbf{1 4}$ and very uniform wear of head $\mathbf{7 8}$.

FIGS. 12A, 12B and 12C show the microstructure of a CVD diamond film grown on a silicon substrate. FIG. 12A shows the typical microstructure for 8 micron to 12 micron CVD diamond coating. The microstructure is made up of large and small grains randomly distributed. The size of these grains is directly proportional to the coating thickness. FIGS. 12B \& 12C show the wear patterns that develop on a used conditioner. The tops of the larger grains are worn whereas the smaller grains show no signs of wear. The ability to control the distribution and quantity of the larger working grains is difficult to control during the CVD diamond deposition on a silicon substrate.

FIGS. 13A and 13B show a similar microstructure as in FIG. 12A-C, but for a CVD diamond coated reactionbonded silicon carbide. Reaction-bonded silicon carbide is a sintered silicon carbide body with silicon infiltrated into the pore structure. The reaction-bonded SiC used was PURI:BIDE R2000 (fine grained alpha silicon carbide, reactionbonded by infiltration of silicon metal, manufactured by Morgan Crucible plc).

As described above, one method for obtaining a narrow distribution of diamond grains and of controlling the size of those diamond grains is to grow CVD diamond on a substrate that has a surface microstructure having the desired consistency of surface characteristics, and growing the diamond to a level sufficient to obtain the desired grain size and surface roughness. One method for obtaining such a material is to use reaction-bonded silicon carbide of the type described above as the substrate. By carefully controlling the surface microstructure of the silicon carbide to have a consistency corresponding to the desired consistency of diamond grains, and by growing CVD diamond on this substrate microstructure to the desired grain size, a consistent diamond surface, without damage-causing large grains, but with an average grain size and average roughness large enough to provide suitable conditioning results, can be obtained. Another technique for obtaining a similar result is to mechanically score or roughen a smooth surface, such as polished silicon, e.g., by contacting it with highly consistent diameter diamond grit sufficiently to score the surface, removing the grit, and growing CVD diamond on the roughened surface to the desired particle size. Alternatively, grooves and/or ridges can be cut, either mechanically or by laser cutting into the surface of the substrate, and CVD diamond grown thereon to provide the appropriate roughness. Exemplary patterns include a grid of intersecting lines,
a series of concentric circles or ovals, a spiral pattern beginning at the center of the conditioning head, a series of radial lines extending from a point at or near the center of the conditioning head, and combinations of these. The grooves
may have a depth on the order of about 50 microns to 200 microns, typically about 100 microns to 120 microns, a width of about 0.03 mm to 0.1 mm , typically from about 0.04 mm to 0.05 mm , and a spacing of about 3 mm to 10 mm , typically about 5 mm (spacing will obviously vary considerably for radially extending grooves). An example of a reaction-bonded silicon carbide substrate containing lasercut grooves suitable for coating with CVD diamond is illustrated in FIG. 16.

It is speculated that gritless conditioning heads with a relatively consistent surface having an average roughness (Ra) below about 0.10 micron will generally not provide desirable conditioning results for any of the three types of CMP pads (polyurethane, fibrous, or fixed abrasive). However, average roughness values between about 0.10 micron and about 0.40 micron, more particularly between about 0.15 micron and about 0.30 micron, are believed to be suitable for conditioning fixed abrasive pads. Roughness values higher than about 0.30 micron will generally be suitable for conditioning other types of CMP pads.

For conditioning heads containing diamond grit, average grit densities of at least 400 grains per $\mathrm{mm}^{2}$ and average particle sizes of between about 4 microns and about 15 microns have been found to be suitable, typically with a standard deviation of less than around $1.5 \mu \mathrm{~m}$ for standard cut diamond particles. In one particular embodiment, a conditioner was made utilizing diamond grit with an average particle size of less than 5 microns applied to the surface at an average grit density greater than 2000 grains per $\mathrm{mm}^{2}$.

After the surface of the composite ceramic substrate suitable for cutting tool blanks, heat spreaders, or wear components is prepared, a uniform layer 30 of CVD diamond is grown onto the exposed surface of substrate 26. The preferred method of CVD diamond deposition is carried out using a hot filament CVD (HFCVD) reactor of the type described and claimed in Garg, et al., U.S. Pat. No. 5,186, 973, issued Feb. 16, 1993; incorporated by reference herein. However, other CVD methods can be used, including those known in the art, such as DC plasma, RF plasma, microwave plasma, or RF plasma arc-jet deposition of diamond from gaseous precursor materials.
