Repository: VANDRANKI/Agentic_Workflow

# Agentic Workflow

Automation with AI Agents for JSON data extraction and processing.

File: Input_Md's&Images/Ceria_Related_Patents/slu_ru5wq5/slu_ru5wq5.md (part 3 of 3)
(12) United States Patent Slutz et al.
It is generally desirable to deposit the CVD diamond onto the surface of the substrate, such that the CVD diamond layer exhibits enhanced crystal orientation in the crystallographic plane desired for the type of application to which the material will be put. The total thickness of the CVD diamond is generally between about 1 micron and about 2000 microns. For a cutting tool blank, the preferred diamond thickness is typically between about 100 microns and 1000 microns. For a wear component, the coating thickness is typically between about 1 micron and 100 microns. For a heat spreader, the diamond coating thickness is typically between about 20 microns and 500 microns.

## EXAMPLES

The examples and comparative examples and the discussion that follow further illustrate the ability to prepare CVD diamond coatings on a composite substrate of ceramic material and a carbide-forming material for a variety of applications, including but not limited to: conditioning of conventional hard polyurethane CMP pads, fibrous CMP pads and fixed abrasive CMP pads; cutting tools; wear

## 21

components; and heat spreaders. The comparative examples and examples are for illustrative purposes and are not meant to limit the scope of the claims in any way.

## Example 1

A two (2) inch diameter silicon substrate having a thickness of 0.04 inch ( $\sim 1 \mathrm{~mm}$ ) was placed flat on a support fixture of an HFCVD reactor of the type described and claimed in the above-referenced Garg, et al., U.S. Pat. No. $5,186,973$, as modified in the disclosure of U.S. Pat. Nos. $5,833,753$ and $5,997,650$, the entire contents of which are incorporated herein by reference. A monolayer of synthetic diamond grit having an average particle diameter of about 10 microns was uniformly distributed over the entire exposed surface of the first side of the silicon substrate to achieve an average grit density of 800 grains or grit particles per $\mathrm{mm}^{2}$ and a range from 700 to 900 grains per $\mathrm{mm}^{2}$. The grit from a container was uniformly distributed by using an air dispersion technique in which the grit was dropped at a controlled rate from a fixed height, above the wafer. A moving air current was used to disperse the grit in a lateral direction across the substrate.

The substrate was then placed in the CVD diamond deposition reactor. The reactor was closed and 15.95 kW ( 145 volts and 110 amps ) were supplied to heat the filament to about $2000^{\circ} \mathrm{C}$. A mixture of 72 sccm (standard cubic centimeters per minute) of methane in 3.0 slpm (standard liters per minute) of hydrogen was fed into the reactor for a period of 1 hours and 30 minutes at a pressure of 30 Torr to deposit about 1-2 microns of polycrystalline diamond onto the exposed surface of the diamond grit and the silicon substrate. The power was increased to 21.24 kW ( 177 volts and 120 amps ) at a pressure of 25 Torr for an additional 29 hours and 30 minutes. The filament power was turned off and the coated substrate was cooled to room temperature under flowing hydrogen gas. A total of 8-12 microns of coherent polycrystalline diamond was deposited onto the previously deposited CVD diamond layer.

The second side of the disk from the latter step was bonded to a backing layer as illustrated in FIG. 3. The resulting conditioning head 34 was mounted on a conditioning arm and tested to determine its effectiveness compared with the standard conditioning head. The results unexpectedly indicated that the non-woven fiber, polyurethane impregnated polishing pad was not damaged during conditioning and the conditioner effectively conditioned the pad with acceptable wear rate of the pad.

## Example 2

A $2^{\text {n }}$ diameter by $0.135^{\prime \prime}$ thick round substrate of PUREBIDE R2000 reaction-bonded silicon carbide material which was surface-finished by through feed grinding was seeded with 1-2 micron diamond by mechanically rubbing the surface. The excess diamond was then removed from the surface. Diamond grit ( 10 micron size) was then dispersed on the surface of the substrate with a density of approximately 420 particles per $\mathrm{mm}^{3}$. The sample was then placed in CVD deposition reactor and a layer of CVD diamond about 8 microns thick was deposited on the surface by the process outlined in Example \#1. The sample was then examined and found to have a uniform adherent diamond coating. The bow of the coated substrate was found to be approximately $5+1-2$ microns across the 2 -inch diameter substrate. This value was, within measurement error, the same as the bow of the substrate prior to diamond coating.

The 10 micron diamond crystals were strongly adhered to the surface. The sample was then hand rubbed on a polyurethane CMP polishing pad and reexamined. No indications of grit pull out were found. The resulting conditioning
head 34 also was successful in conditioning a non-woven fiber, polyurethane impregnated polishing pad. In addition, this material possesses unexpectedly superior resistance to bowing as compared to the diamond-coated silicon product described in Example 1.

## Example 3

A $2^{\text {n }}$ diameter by $0.135^{\prime \prime}$ thick round substrate of PUREBIDE R2000 material with a lapped surface finish was 15 seeded with 1-2 micron diamond by mechanically rubbing the surface. The excess diamond was then removed from the surface. Diamond grit ( 75 micron size) was then dispersed on the surface of the substrate with a density of 10 particles per $\mathrm{mm}^{2}$. The sample was then placed in CVD deposition reactor and a CVD diamond layer about 15 microns thick was deposited on the surface by the process outlined in Example \#1. The sample was then examined and found to have a uniform adherent diamond coating. The 75 micron diamond crystals were strongly adhered to the surface. The 25 sample was then hand rubbed on a polyurethane CMP polishing pad and reexamined. No indications of grit pullout were found.

## Comparative Example 1

A prior art conditioning disk commercially available as Diabond ${ }^{\circledR}$ CMP23550 from Morgan Advanced Ceramics, Inc., Diamonex Products was mounted on a conditioning arm and tested to determine the standard removal rate and polishing pad wear rate. The disk had a diameter of two inches and contained approximately 25,000 diamond particles having an average size of 25 microns bonded by 8 to 10 microns of CVD diamond. This standard conditioning disk damaged non-woven fiber, polyurethane impregnated polishing pad by tearing the fibers within the pad during an oxide polishing process, thus rendering the pad useless. This conditioning disk was therefore considered too aggressive for this type of pad.

## Comparative Example 2

A prior art conditioning disk commercially available as Diabond ${ }^{\circledR}$ CMP225100 was mounted on a conditioning arm and tested to determine the standard removal rate and polishing pad wear rate. The disk had a diameter of two inches and contained approximately 50,000 diamond particles having an average size of 25 microns bonded by 8 to 10 microns of CVD diamond. This standard conditioning disk also damaged the non-woven fiber, polyurethane impregnated polishing pad by tearing the fibers within the pad during an oxide polishing process, again rendering the pad useless. This conditioning disk, like that of Comparative Example 1 was too aggressive for this type of pad.

## Example 4

A $2^{\text {n }}$ diameter by $0.135^{\prime \prime}$ thick round substrate of PUREBIDE R2000 material with a lapped surface finish was seeded with 1-2 micron diamond by mechanically rubbing 65 the surface. The excess diamond was then removed from the surface. The sample was then placed in CVD deposition reactor and a layer of CVD diamond about 10 microns thick

was deposited on the surface by the process outlined in Example \#1. The sample was then examined and found to have a uniform adherent diamond coating. The sample was then hand rubbed on a polyurethane CMP polishing pad and reexamined. The diamond surface was intact. The conditioning head 34 was then used on an Applied Materials Mirra CMP System to successfully condition a fixed abrasive CMP pad.

## Example 5

$2^{\text {st }}$ diameter by $0.135^{\prime \prime}$ thick round CMP pad conditioning disks for fixed abrasive CMP pads were fabricated from three PUREBIDE R2000 reaction-bonded SiC substrates, each having its surface finished by a different technique. The first substrate was finished by through feed grinding, the second substrate was finished by Blanchard grinding, and the third substrate was finished by lapping. The surface roughness of each substrate was measured before and after the surface finishing procedure. The second sample was less rough than the first, and the third sample was less rough than the second. Each of the substrates was then coated with CVD diamond to the same thickness in the same reactor at the same time and under the same conditions. Surface roughness was then measured and compared to the original roughness and to each other. In each case, the substrate with the higher original roughness also contained the higher after-coating roughness. The effect of initial surface roughness on final roughness for the fixed abrasive CMP conditioning disks is graphically illustrated in FIG. 17.

As indicated above, it has been found that the use of a composite substrate incorporating silicon carbide and silicon, such as reaction-bonded silicon carbide, as a CMP conditioning head substrate provides increased dimensional stability in that the resulting CVD diamond-coated composite materials resist "bowing", i.e., they remain flat when in use, providing a flatter profile on the conditioned polishing pads. This is illustrated by the example below, wherein several different conditioning heads were analyzed for bow and compared to that obtained with silicon substrates.

## Example 6

A series of CMP polishing pad conditioners were produced using PUREBIDE R2000 substrates of thickness 0.135 ", and silicon substrates of thickness $0.40^{\prime \prime}$. The substrates were coated with CVD diamond coatings of various thicknesses. These coatings included a CVD diamond coating deposited onto a substrate without prior distribution of diamond grit, a CVD diamond coating over diamond grit of 50 microns average particle size, and a CVD diamond coating over diamond grit of 75 microns average particle size. The bow of the composite diamond-coated substrates was measured by using a Tencor P10 surface profiler over a 48 mm cord. The results obtained are presented in FIG. 18. FIG. 18A shows aggregate results for all of the materials tested. FIG. 18B presents the results in FIG. 18A, broken down by the type of coating.

In FIG. 18A, the open triangles represent data obtained from numerous CMP pad conditioners manufactured with a silicon substrate. The line labeled "Power (Silicon)" is a mathematical fit to the data points obtained with the silicon substrates showing the relationship of increasing bow as a function of CVD diamond coating thickness. The solid squares represent data obtained from CMP pad conditioners made with PUREBIDE R2000 substrates, and the line labeled "Linear (PUREBIDE R2000)" is a mathematical fit
to those data points indicating virtually no change in bow as a function of diamond coating thickness.

In FIG. 18B, the open squares represent data obtained from gritless (i.e. no large diamond grains applied to the substrate prior to the CVD diamond coating) CMP pad conditioners manufactured with a silicon substrate; the line labeled "Power (Gritless/Si)" is a mathematical fit to those data points. The solid squares represent data obtained from gritless CMP pad conditioners manufactured with a PUREBIDE R2000 RBSiC substrate; the line labeled "Power (Gritless/RBSiC)" is a mathematical fit to those data points. The open diamond shapes represent data obtained from conditioners made with a silicon substrate and 50 -micron grit applied to the substrate prior to the CVD diamond coating; the dashed line labeled "Power ( 50 micron Grit/Si)" is a mathematical fit to those data points. The solid diamond shapes represent data obtained from conditioners made with a PUREBIDE R2000 RBSiC substrate and 50 -micron grit applied to the substrate prior to the CVD diamond coating; the thick dashed line labeled "Linear ( 50 micron Grit/ RBSiC)" is a mathematical fit to those data points. The open triangle shapes represent data obtained from conditioners made with a silicon substrate and 75 -micron grit applied to the substrate prior to the CVD diamond coating; the dotted line labeled "Power ( 75 micron Grit/Si)" is a mathematical fit to those data points. The solid triangle shapes represent data obtained from conditioners made with a PUREBIDE R2000 RBSiC substrate and 75 -micron grit applied to the substrate prior to the CVD diamond coating; the thick dotted line labeled "Linear ( 75 micron Grit/RBSiC)" is a mathematical fit to those data points.

Both FIGS. 18A and 18B show that the amount of bow for the composite silicon carbide-silicon substrates is substantially lower than that of silicon substrates for diamond coating thickness above about 10 microns. Also, the amount of bow is strongly dependent on the diamond coating thickness for silicon substrates, whereas the thickness dependence is significantly less pronounced for the composite silicon carbide-silicon substrates. This shows that the composite silicon carbide substrates of the present invention are able to maintain dimensional stability at relatively high CVD diamond coating thickness, thereby providing superior CMP conditioning heads, wear parts, heat spreaders and other products.

## Example 7

A 2" diameter by $0.135^{\prime \prime}$ thick round substrate of PUREBIDE R2000 material was prepared into a cutting tool blank by seeding with 1-2 micron diamond by mechanically rubbing the surface. The excess diamond was then removed from the surface. The sample was then placed in CVD deposition reactor and a layer of CVD diamond about 200 microns thick was deposited on the surface by the process outlined in Example \#1. The sample was then examined and found to have a uniform adherent diamond coating. The sample was then lapped flat by diamond lapping the CVD diamond surface. The CVD diamond surface was then polished to a mirror finish obtaining a surface roughness Ra of approximately 0.02 micron.

## Example 8

A heat spreader may be manufactured by deposition of between about 10 microns and about 500 microns of CVD diamond onto a 1" diameter reaction-bonded silicon carbidesilicon ceramic substrate. The resulting blank is then be

lapped on the uncoated ceramic side to obtain the required total thickness. Further, the surface of the CVD diamond may be polished to a matte finish, e.g. less than 0.1 micron Ra , or a mirror finish, e.g. less than 0.03 micron Ra. Then, the CVD diamond surface and the back-side ceramic surfaces may be metallized using $\mathrm{Ti} / \mathrm{Pt} / \mathrm{Au}$ thin film metallization processes. The blank may then be cut into the required size by use of laser or mechanical sawing processes.

## Example 9

A wear test component was prepared by the deposition of a 3-5 micron thick layer of CVD diamond by hot-filament CVD onto a reaction-bonded silicon carbide-silicon ceramic substrate. The surface of the ceramic substrate was diamond machined to a near mirror finish prior to deposition of the diamond layer. The nucleation and adhesion of the CVD diamond coating was found to be very good.

In an extension of this example, the same process is used to deposit a CVD diamond coating of between 0.1 micron and 50 microns thickness onto the polished sealing surfaces of a Reaction-bonded silicon carbide-silicon ceramic pump seal ring. After deposition, the CVD diamond surface is then polished to a near mirror finish, similar to original substrate surface finish,using any of a variety of mechanical or chemical polishing techniques. Alternatively, the surface of the RISSC seal ring is not polished prior to the deposition of the CVD diamond layer, and the diamond layer is then polished after the deposition process has been completed.

What is claimed is:

1. A polishing pad conditioning head, comprising:
a chemical vapor deposited diamond composite, comprising:
(a) a substrate having a surface and a substrate surface bow, said substrate surface bow having a measured degree of bow, and comprising:
(1) a first phase comprising at least one ceramic material; and
(2) a second phase comprising at least one carbideforming material; and
(b) a chemical vapor deposited diamond coating disposed on at least a portion of a surface of the substrate, said coating disposed to achieve a coated surface on the substrate surface, said coated surface having a measured degree of coated surface bow, said measured degree of coated surface bow being substantially the same as the measured degree of substrate surface bow;
whereby the polishing pad conditioning head is resistant to bowing and has a surface roughness suitable for conditioning a polishing pad.
2. The polishing pad conditioning head of claim $\mathbf{1}$, further comprising:
a first layer of diamond grit having an average grain size in the range of about 1 micron to about 15 microns and substantially uniformly distributed with respect to an exposed surface of the substrate; and
wherein the layer of chemical vapor deposited diamond disposed on the diamond grit-covered substrate,
whereby the layer of chemical vapor deposited diamond at least partially encases and bonds the diamond grit to the substrate.
3. The polishing pad conditioning head of claim $\mathbf{2}$ wherein said grit is substantially uniformly distributed with respect to the surface of said substrate at a density between about 100 to about 50000 grains per $\mathrm{mm}^{2}$.
4. The polishing pad conditioning head of claim $\mathbf{1}$ wherein the average grain size of the diamond grit is in the range of about 4 microns to about 10 microns.
5. The polishing pad conditioning head of claim $\mathbf{4}$ wherein said grit is substantially uniformly distributed on the surface of said substrate at a density of about 400 to about 2000 grains per $\mathrm{mm}^{2}$.
6. The polishing pad conditioning head of claim 1 , further comprising a layer of diamond grit having an average diameter less than 1 micron and that is substantially uniformly distributed with respect to said first layer and with respect to remaining exposed surface of the substrate and beneath said layer of chemical vapor deposited diamond.
7. The polishing pad conditioning head of claim $\mathbf{1}$, further comprising a backing layer bonded to said conditioning head.
8. The polishing pad conditioning head of claim 1 wherein said diamond grit has been distributed over the exposed surface of said substrate by an air dispersion process, comprising dropping the grit at a controlled rate from a fixed height above said exposed surface into a moving air current thereby dispersing the diamond grit in a lateral direction across said exposed surface while moving said source in a direction substantially orthogonal to the direction of the air current.
9. The polishing pad conditioning head of claim 1 , wherein the ceramic material comprises silicon carbide and the carbide-forming material comprises silicon.
10. The polishing pad conditioning head of claim 1 , wherein diamond layer is bonded directly to the substrate, without encased or bonded particles of grit.
11. The polishing pad conditioning head of claim 1 , further comprising:
a first layer of diamond grit having an average grain size in the range of about 15 microns to about 150 microns and substantially uniformly distributed with respect to an exposed surface of the substrate; and
wherein the layer of chemical vapor deposited diamond disposed on the diamond grit-covered substrate,
whereby the layer of chemical vapor deposited diamond at least partially encases and bonds the diamond grit to the substrate.
12. The polishing pad conditioning head of claim 11 , wherein the diamond grit has an average grain size of about 75 microns.
13. The polishing pad conditioning head of claim 1 , wherein the polishing pad to be conditioned is suitable for chemical mechanical planarization (CMP).
14. The polishing pad conditioning head of claim 13, wherein the polishing pad to be conditioned is suitable for chemical mechanical planarization (CMP) of components selected from the group consisting of: semiconductor wafers, dielectric wafers, and metallic wafers.
15. The polishing pad conditioning head of claim 1 , wherein the polishing pad to be conditioned is suitable for polishing, or planarizing, or both, of wafers or disks used in computer hard disk drives.
16. The polishing pad conditioning head of claim 1 , wherein the bow of the coated substrate is about 3 to about 7 microns per 2 inches of substrate diameter.
17. The polishing pad conditioning head of claim 1 , wherein the bow of the coated substrate is not substantially greater than that of the uncoated substrate.
18. A polishing pad conditioning head, comprising:
(a) a substrate having a surface having a measured degree of substrate surface bow, and comprising:

# US $7,367,875$ B2 

(1) a first phase comprising at least one ceramic material; and
(2) a second phase comprising at least one carbideforming material, and having a first side and a second side;
(b) a layer of diamond grit having an average grain size in the range of about 1 micron to about 150 microns substantially uniformly distributed with respect to said first and second sides; and
(c) a layer of chemical vapor deposited diamond depos- 10 ited on the grit-covered first and second sides, whereby
the layer of chemical vapor deposited diamond encases and bonds said diamond grit to said sides, said layer of chemical vapor deposited diamond deposited to achieve a coated surface on the substrate and diamond grit, said coated surface having a measured degree of coated surface bow, said measured degree of coated surface bow being substantially the same as the substrate surface measured degree of bow.
