Repository: VANDRANKI/Agentic_Workflow

# Agentic Workflow

Automation with AI Agents for JSON data extraction and processing.

File: Input_Md_Images/Ceria_Related_Patents/200_fas3ez/200_fas3ez.md (part 1 of 3)
(12) United States Patent Machii et al.
(54) POLISHING COMPOUND AND METHOD FOR POLISHING SUBSTRATE
(75) Inventors: Youichi Machii, Tsuchiura (JP); Naoyuki Koyama, Hitachi (JP); Masaya Nishiyama, Tsukuba (JP); Masato Yoshida, Tsukuba (JP)
(73) Assignee: Hitachi Chemical Co., Ltd., Tokyo (JP)
(*) Notice: Subject to any disclaimer, the term of this patent is extended or adjusted under 35 U.S.C. 154(b) by 0 days.
(21) Appl. No.: 10/467,864
(22) PCT Filed: Feb. 20, 2002
(86) PCT No.: PCT/JP02/01483
$\S 371$ (c)(1),
(2), (4) Date: Aug. 13, 2003
(87) PCT Pub. No.: WO02/067309

PCT Pub. Date: Aug. 29, 2002
(65) Prior Publication Data

US 2004/0065022 A1 Apr. 8, 2004
(30) Foreign Application Priority Data

Feb. 20, 2001 (JP)
Jun. 28, 2001 (JP)
Nov. 15, 2001 (JP)
Dec. 12, 2001 (JP)
Dec. 28, 2001 (JP)
Dec. 28, 2001 (JP)
Dec. 28, 2001 (JP)
Dec. 28, 2001 (JP)
Dec. 28, 2001 (JP)
Dec. 28, 2001 (JP)
Dec. 28, 2001 (JP)
$\begin{array}{ll}\text { (51) Int. Cl. } & \text { C09G 1/02; C09G 1/04; } \\ & \text { B24B 1/00 }\end{array}$
(52) U.S. Cl. $\qquad$ 51/307; 51/309; 106/3; 438/692; 438/693
(58) Field of Search $\qquad$ $51 / 307,309 ; 106 / 3$; $438 / 692,693$
(56)

## References Cited

## U.S. PATENT DOCUMENTS

| 3,097,083 A | $*$ | 7/1963 | Silvernail | 51/307 |
| :--: | :--: | :--: | :--: | :--: |
| 3,123,452 A | $*$ | 3/1964 | Harris et al. | 51/307 |
| 3,761,571 A | $*$ | 9/1973 | Woodhead | 423/263 |
| 5,759,917 A | $*$ | 6/1998 | Grover et al. | 438/690 |
| 6,248,395 B1 | $*$ | 6/2001 | Homola et al. | 427/129 |
| 6,379,406 B1 | $*$ | 4/2002 | Thomas et al. | 51/309 |
| 6,689,692 B1 | $*$ | 2/2004 | Grover et al. | 438/691 |

## FOREIGN PATENT DOCUMENTS

| JP | $09-270402$ | $10 / 1997$ |
| :-- | --: | :-- |
| JP | $10-106986$ | $4 / 1998$ |
| JP | $11-135467$ | $5 / 1999$ |
| JP | $2000-053946$ | $2 / 2000$ |
| JP | $2000-192015$ | $7 / 2000$ |
| JP | $2001-077061$ | $3 / 2001$ |
| JP | $2001-192647$ | $7 / 2001$ |
| JP | $2001-348563$ | $12 / 2001$ |
| JP | $2002-097459$ | $4 / 2002$ |

* cited by examiner

Primary Examiner-Michael Marcheschi
(74) Attorney, Agent, or Firm-Antonelli, Terry, Stout \& Kraus, I.I.P

## ABSTRACT

A polishing slurry and a polishing method which are suitably used in a CMP technique for flattening a surface of a substrate in a production process of a semiconductor device. The polishing slurry comprises particles and a medium in which at least a part of the particles are dispersed, wherein the particles are made of at least one of (1) a cerium compound selected from cerium oxide, cerium halide and cerium sulfide and having a density of 3 to $6 \mathrm{~g} / \mathrm{cm}^{3}$ and an average particle diameter of secondary particles of 1 to 300 nm and (2) a tetravalent metal hydroxide. A polishing method using the polishing slurry takes advantage of a chemical action of particles in the polishing slurry and minimizes a mechanical action of the particles, thereby achieving a decrease in scratches caused by the particles and an increase in polishing rate at the same time.

## 44 Claims, 2 Drawing Sheets

# U.S. Patent Sep. 7, 2004 Sheet 1 of 2 

US 6,786,945 B2

## FIG. 1

![img-0.jpeg](images\img-0.jpeg)

# FIG. 2 

![img-1.jpeg](images\img-1.jpeg)
(b)
![img-2.jpeg](images\img-2.jpeg)
(c)
![img-3.jpeg](images\img-3.jpeg)

## 1 POLISHING COMPOUND AND METHOD FOR POLISHING SUBSTRATE

## TECHNICAL FIELD

The present invention relates to a polishing slurry which is suitably used in a technique for producing a semiconductor device and a method of polishing a substrate by use of the polishing slurry.

## BACKGROUND ART

In a current production process of a ULSI semiconductor device, processing techniques for achieving a higher density and a higher degree of integration are under study and development. As one of such processing techniques, a CMP (Chemical Mechanical Polishing) technique has been gaining ground as a technique absolutely required for flattening of an interlayer insulating film, formation of shallow trench isolation, and formations of plugs and implanted metal wiring, in a production process of a semiconductor device.

In a conventional production process of a semiconductor device, silica $\left(\mathrm{SiO}_{2}\right)$-based particles and ceria $\left(\mathrm{CeO}_{2}\right)$-based particles have been widely used as abrasive of a CMP slurry for flattening an inorganic insulating film layer such as a silicon oxide insulating film which is formed by such a method as plasma CVD or low pressure CVD. A representative example of the silica-based abrasive is fumed silica. The fumed silica is produced by dispersing particles which has been grown by such a method as thermal decomposition of silicon tetrachloride, into a medium and then adjusting the pH of the solution. Polishing of an insulating film layer by use of a fumed silica abrasive has a problem that a polishing rate is low.

A representative example of the ceria-based abrasive is cerium oxide. The most outstanding feature of a cerium oxide abrasive is a high polishing rate which cannot be achieved by the silica-based abrasive. A ceria-based compound having a high valence such as cerium oxide, as known as a strong oxidizing agent, has a characteristic of being chemically active. Thus, its chemical action as an oxidizing agent and a mechanical removing action of particles interact with each other. It is believed that the cerium oxide abrasive thereby exhibits the high polishing rate.

The cerium oxide particles are lower in hardness than silica particles or alumina particles and therefore hardly make scratches on a surface to be polished. Hence, it is useful for giving a mirror finish to a surface to be polished. The cerium oxide abrasive is used for, for example, polishing a glass surface.

Taking advantage of these characteristics, the cerium oxide abrasive has been becoming widely used as a CMP abrasive for an insulating film of a semiconductor. This technique is disclosed in, for example, Japanese Patent Application Laid-Open No. 270402-1997. In recent years, along with an increase in the number of layers constituting a semiconductor device and an increase in the degree of integration of the semiconductor device, further increases in a yield and throughput of the semiconductor device have been increasingly demanded. Along with that, faster polishing which causes no scratches has been increasingly desired in a CMP process.

However, if the cerium oxide abrasive for polishing a glass surface is used for polishing an insulating film of a semiconductor as it is, particle diameters of its primary particles are so large that visibly observable scratches are
made on the surface of the insulating film due to the large primary particle diameter when the surface is polished so vigorously as to attain a sufficiently high polishing rate. A decrease in the particle diameter of the primary particle can 5 decrease the scratches but also lowers the polishing rate at the same time. In the case of cerium oxide, it is believed that the processing is caused to proceed by its chemical action and a mechanical removing action by particles, and the mechanical removing action by the particles causes scratches.

Thus, as a method for further decreasing scratches in a CMP process using the cerium oxide abrasive, an abrasive improving method such as a selection of the concentration or density or particle diameters of primary particles of the abrasive to cause a desired polishing rate and a surface condition without scratches, or a process improving method such as a reduction in a polishing pressure or a decrease in the rotation speed of a surface plate may be used. However, in any of these methods, there arises a problem that a polishing rate lowers, and it has been considered difficult to 20 achieve a further increase in the polishing rate and a further decrease in the occurrence of the scratches at the same time. In the future, as the number of layers constituting a semiconductor device and the degree of integration of the semiconductor device are further increased, a polishing slurry 25 which causes no scratches and can achieve fast polishing will be absolutely required to improve a yield of the semiconductor device.

Recently, not only to attain a high polishing rate but also to facilitate shallow trench isolation, a polishing slurry with 30 a large ratio between a polishing rate for a silicon oxide insulating film and a polishing rate for a silicon nitride insulating film is demanded. Further, there has been a problem that the pH of a polishing slurry changes with time during polishing or storage and the change in the pH lowers 35 a polishing rate.

In addition, there has been a case where abrasive dispersed in a polishing slurry exhibit instable dispersibility by settling or agglomeration. In evaluating such dispersion stability of the polishing slurry, the dispersion stability has been difficult to evaluate in numerics since particle diameters of the dispersed particles are small and a degree of settling cannot be recognized visually.

The present invention provides a polishing slurry whose abrasives, together with a surface to be polished such as a 45 silicon oxide insulating film, form a chemical reaction layer and which is capable of polishing the layer while achieving an increase in polishing rate and a reduction in scratches at the same time, and a method of polishing a substrate by use of the polishing slurry.

Further, the present invention provides a polishing slurry which can achieve fast polishing with good reproducibility by suppression of a change in its pH with time, has a large ratio between a polishing rate for a silicon oxide film and a polishing rate for a silicon nitride film, has particles favorably dispersed therein so as to reduce occurrences of settling and agglomeration, and has dispersibility detectable and controllable by a variety of optics, and a method of polishing a substrate by use of the polishing slurry.

## DISCLOSURE OF THE INVENTION

In view of the foregoing problems, the present inventors have paid attention to polishing which takes advantage of a chemical reaction of particles and is performed with a mechanical action thereof minimized so as to eliminate 65 scratches caused by the particles in a polishing slurry and have made intensive studies, thereby completing the present invention.

A first invention of the present invention is directed to a polishing slurry comprising particles and a medium in which at least a part of the particles are dispersed, wherein the particles are made of at least one of a cerium compound selected from cerium oxide, cerium halide and cerium sulfide and having a density of 3 to $6 \mathrm{~g} / \mathrm{cm}^{3}$ and an average particle diameter of secondary particles of 1 to 300 nm , and a tetravalent metal hydroxide.

In particular, the particles preferably have a specific surface area of not smaller than $50 \mathrm{~m}^{2} / \mathrm{g}$ and an average particle diameter of primary particles of not larger than 50 nm .

In the case where the particles are made of a tetravalent metal hydroxide, it is preferred that the particles have an average particle diameter of secondary particles of not larger than 300 nm , a density of 3 to $6 \mathrm{~g} / \mathrm{cm}^{3}$, and an average particle diameter of secondary particles of 1 to 300 nm , that the particles be at least one of a rare earth metal hydroxide and zirconium hydroxide, that the hydroxide of a rare earth metal be cerium hydroxide, and that the particles be a tetravalent metal hydroxide which is obtained by mixing a tetravalent metal salt with an alkali solution.

Further, it is also preferred that the polishing slurry have a pH of 5 to 9 , its medium be water, and the polishing slurry contain a pH stabilizer, a dispersant and a polished surface treating agent.

The pH stabilizer preferably comprises one or more constituents, and at least one of the constituents preferably has a pKa value which falls within a 1.0 unit from the pH of the polishing slurry.

The dispersant is preferably selected from a water-soluble anionic dispersant, a water-soluble cationic dispersant, a water-soluble nonionic dispersant and a water-soluble amphoteric dispersant.

The polished surface treating agent is preferably a compound containing at least one atom having an unpaired electron in a molecular structure or a compound containing at least one of a nitrogen atom and an oxygen atom in a molecular structure.

Further, a ratio between a rate at which a silicon oxide insulating film is polished by the polishing slurry and a rate at which a silicon nitride insulating film is polished by the polishing slurry is preferably at least 5 .

Still further, the polishing slurry preferably shows a light transmittance of not lower than $10 \%$ for light with a wavelength of 500 nm when the particles are contained in an amount of $0.2 \%$ by weight, and a difference between light transmittance at a wavelength of 500 to 700 nm of the polishing slurry immediately after its preparation and light transmittance at a wavelength of 500 to 700 nm of the polishing slurry after it is left to stand for 24 hours is preferably not higher than $20 \%$.

Further, the polishing slurry preferably has a conductivity of not higher than $30 \mathrm{~m} / \mathrm{s} / \mathrm{cm}$, and the particles preferably have a positive zeta potential.

A second invention of the present invention relates to a method of polishing a substrate by use of the polishing slurry in the first invention.

In particular, it is preferred that the substrate be polished with a polishing pad having a Shore D hardness of not smaller than 50 , the substrate be a substrate in a production process of a semiconductor device, and a silicon oxide film formed on the substrate be polished.

Further, it is preferred that the surface to be polished of the substrate in which at least the silicon oxide insulating
film is formed and the polishing pad be moved relatively to each other while the polishing slurry is supplied to the polishing pad on a polishing surface plate so as to polish the substrate, and the silicon oxide insulating film is preferably polished with a polishing slurry containing particles of a tetravalent metal hydroxide such that a polishing rate would be 200 to $2,000 \mathrm{~nm} / \mathrm{min}$.

According to the foregoing polishing slurry and substrate polishing method according to the present invention, a surface to be polished such as a silicon oxide insulating film can be polished quickly without scratching the surface. Further, a polishing rate for a silicon oxide insulating film can be made sufficiently larger than a polishing rate for a silicon nitride insulating film so as to selectively polish the silicon oxide insulating film and facilitate control of a process such as shallow trench isolation. In addition, a polishing slurry whose particles show good dispersibility can be obtained, dispersion stability of the polishing slurry can be evaluated in numerics, and the end of polishing and concentrations and particle diameters of the particles in the polishing slurry can be detected and controlled by a variety of optical techniques.

## BRIEF DESCRIPTION OF THE DRAWINGS

FIG. 1 is a schematic diagram showing one embodiment of the present invention which uses a CMP device.

FIG. 2 is a schematic cross sectional diagram showing an example of a polishing process of a semiconductor substrate to which the present invention can be applied, wherein (a) illustrates a step where trenches were formed on a silicon substrate, (b) illustrates a step where a silicon oxide film was embedded in the trenches of (a), and (c) illustrates a step where the silicon oxide film was polished so as to separate a device.

## BEST MODE FOR CARRYING OUT THE INVENTION

As particles contained in the polishing slurry of the present invention, (1) particles of a cerium compound selected from cerium oxide, cerium halide and cerium sulfide and having a density of 3 to $6 \mathrm{~g} / \mathrm{cm}^{3}$ and an average particle diameter of secondary particles of 1 to 300 nm or (2) particles of a tetravalent metal hydroxide are used. The particles (1) and the particles (2) may be used solely or in combination.

The cerium compound (1) in the present invention is at least one compound selected from cerium oxide, cerium halide and cerium sulfide, and cerium oxide is preferred in that a practical polishing rate can be attained.

Further, since the cerium compound is used for polishing a semiconductor, the content of alkali metals and halogen atoms in the cerium compound is preferably not higher than 10 ppm .

To prepare the tetravalent metal hydroxide (2) in the present invention, a method of mixing a tetravalent metal salt with an alkali solution can be used. This method is described in, for example, pages 304 and 305 of "Science of Rare Earth" (edited by Ginya Adachi, Kagaku-Dojin Publishing Co., Inc.). As the tetravalent metal salt, $\mathrm{M}\left(\mathrm{SO}_{4}\right)_{2}$, $\mathrm{M}\left(\mathrm{NH}_{4}\right)_{2}\left(\mathrm{NO}_{3}\right)_{6}, \mathrm{M}\left(\mathrm{NH}_{4}\right)_{4}\left(\mathrm{SO}_{4}\right)_{4}$ (wherein M represents a rare earth element) and $\mathrm{Zr}\left(\mathrm{SO}_{4}\right)_{2} \cdot 4 \mathrm{H}_{2} \mathrm{O}$ are preferred, for example. A chemically active Ce salt is particularly preferred. As the alkali solution, ammonia water, potassium hydroxide and sodium hydroxide can be used, and ammonia water is preferably used. Tetravalent metal hydroxide par-

ticles synthesized by the above method can be washed so as to remove metal impurities. To wash the metal hydroxide, a method of repeating solid-liquid separation by centrifugation several times can be used, for example.

As the tetravalent metal hydroxide, at least one of a rare earth metal hydroxide and zirconium hydroxide is preferably used. As the rare earth metal hydroxide, cerium hydroxide is more preferred.

When the thus washed tetravalent metal hydroxide particles or the cerium compound particles are at least partially, preferably wholly, dispersed in a liquid medium, slurry can be prepared.

As means for dispersing the particles of the metal hydroxide or cerium compound in the medium, a homogenizer, an ultrasonic dispersion equipment and a ball mill can be used in addition to dispersion treatment by a conventional agitator.

Although the slurry comprising the particles and the medium in which at least a part of the particles are dispersed may be used as it is as the polishing slurry of the present invention, it can be used as the polishing slurry after a dispersant, a polished surface treating agent, a pH stabilizer, an inhibitor and the like are added as required. These can be added before or after the particles are dispersed in the medium.

An average specific surface area of primary particles (hereinafter referred to as "specific surface area of particles") of the particles in the polishing slurry is preferably not smaller than $50 \mathrm{~m}^{2} / \mathrm{g}$. Further, it is preferably not larger than $500 \mathrm{~m}^{2} / \mathrm{g}$, more preferably 80 to $500 \mathrm{~m}^{2} / \mathrm{g}$, much more preferably 100 to $350 \mathrm{~m}^{2} / \mathrm{g}$, particularly preferably 150 to $200 \mathrm{~m}^{2} / \mathrm{g}$. The specific surface area can be measured by a BET method based on nitrogen adsorption (for instance, trade name: AUTOSORB, products of QUANTACHROME CO., LTD.). In this case, a sample to be measured is subjected to pretreatment at $150^{\circ} \mathrm{C}$.

Further, an average of particle diameters of secondary particles (hereinafter referred to as "average particle diameter of secondary particles") of the above particles dispersed in the polishing slurry is preferably not larger than 300 nm . It is more preferably 2 to 200 nm , much more preferably 10 to 200 nm , most preferably 50 to 150 nm . In particular, in the case of the cerium compound particles (1), an average particle diameter of secondary particles must be 1 to 300 nm . When it is smaller than 1 nm , a polishing rate is apt to be low.

The particles in the polishing slurry need to cause a chemical action with a film to be polished. Hence, when the specific surface area is smaller than $50 \mathrm{~m}^{2} / \mathrm{g}$, areas of the particles in which they make contact with the film to be polished become small, thereby decreasing a polishing rate. Meanwhile, when the average particle diameter of the secondary particles is larger than 300 nm , the areas of the particles in which they make contact with the film to be polished also become small, thereby decreasing the polishing rate.

In the present invention, "primary particles" refer to the smallest particles which correspond to crystallites surrounded by gain boundaries recognizable when observed in a powdery state by, for example, a transmission electron microscope (TEM). Further, "secondary particles" refer to agglomerations of the primary particles. In the present invention, the particle diameter of the secondary particle is measured by a photon correlation spectroscopy. For example, it can be measured by means of ZETA SIZER 3000HS manufactured by Malvern Instruments, Ltd. or COULTER N4SD manufactured by COULTER CO., LTD.

An average particle diameter of the primary particles of the particles is preferably not larger than 50 nm , more preferably 0.1 to 50 nm , much more preferably 1 to 30 nm , particularly preferably 3 to 10 nm .

In the present invention, when a photograph of the particles is taken by a transmission electron microscope (TEM) and a primary particle (crystallite) is sandwiched between two parallel lines, a value of the shortest distance between the lines is taken as a short diameter, a value of the longest distance between the lines as a long diameter, and an average of the shortest distance and the longest distance as the size of the crystallite. As the average particle diameter of the primary particles, an average of sizes of 100 crystallites is taken. When the average particle diameter of the primary particles is larger than 50 nm , a rate of occurrence of fine scratches is apt to be high, while when it is smaller than 0.1 nm , the polishing rate is liable to lower.

The particles preferably have a density of 3 to $6 \mathrm{~g} / \mathrm{cm}^{3}$, more preferably 4 to $5 \mathrm{~g} / \mathrm{cm}^{3}$. In particular, the cerium compound particles (1) must have a density of 3 to $6 \mathrm{~g} / \mathrm{cm}^{3}$.

When the density is lower than $3 \mathrm{~g} / \mathrm{m}^{3}$, the effect of the particles on the surface to be polished is weakened, and the polishing rate is liable to lower. Meanwhile, when the density is higher than $6 \mathrm{~g} / \mathrm{m}^{3}$, it becomes difficult to suppress occurrences of scratches. The density of the particles is measured by, for example, a gas replacement method (for example, trade name: ULTRAPYCNOMETER 1000, measuring device of QUANTACHROME CO., LTD.).

The pH of the polishing slurry is preferably 3 to 9 , more preferably 5 to 8 , particularly preferably 5.5 to 7 . When the pH is smaller than 3 , the efficacy of the chemical action becomes low, thereby causing a decrease in the polishing rate. Meanwhile, when the pH is larger than 9 , the particle diameters of the secondary particles become large, thereby causing a decrease in the polishing rate.

As a medium in which the particles are to be dispersed, a medium selected from the following group is suitable in addition to water. Illustrative examples of such a medium include alcohols such as methanol, ethanol, 1-propanol, 2-propanol, 2-propyne-1-ol, allyl alcohol, ethylenecyanohydrin, 1-butanol, 2-butanol(S)-(+)-2-butanol, 2-methyl-1-propanol, t-butanol, perfluoro-tbutanol, t-pentyl alcohol, 1,2-ethanediol, 1,2-propanediol, 1,3-propanediol, 1,3-butanediol, 2,3-butanediol, 1,5pentanediol, 2-butene-1,4-diol, 2-methyl-2,4-pentanediol, glycerine, 2-ethyl-2-(hydroxymethyl)-1,3-propanediol, and 1,2,6-hexanetriol; ethers such as dioxane, trioxane, tetrahydrofuran, diethylene glycol diethyl ether, 2-methoxyethanol, 2-ethoxyethanol, 2,2-(dimethoxy) ethanol, 2-isopropoxyethanol, 2-butoxyethanol, 1-methoxy-2-propanol, 1-ethoxy-2-propanol, furfuryl alcohol, tetrahydrofurfuryl alcohol, ethylene glycol, diethylene glycol, diethylene glycol monomethyl ether, diethylene glycol monoethyl ether, diethylene glycol monobutyl ether, triethylene glycol, triethylene glycol monomethyl ether, tetraethylene glycol, dipropylene glycol, dipropylene glycol monomethyl ether, dipropylene glycol monoethyl ether, tripropylene glycol monomethyl ether, polyethylene glycol, diacetone alcohol, 2-methoxyethyl acetate, 2-ethoxyethyl acetate, and diethylene glycol monoethyl ether acetate; and ketones such as acetone, methyl ethyl ketone, acetylacetone, and cyclohexanone.

Of these, water, methanol, ethanol, 2-propanol, 6 tetrahydrofuran, ethylene glycol, acetone, and methyl ethyl ketone are more preferable, and water is particularly preferable in that a high polishing rate can be attained.

# US 6,786,945 B2 

7
Further, the amount of the medium is preferably 1,000 to 1,000,000 parts by weight, more preferably 10,000 to 100, 000 parts by weight, based on 100 parts by weight of the particles.

A pH stabilizer to be contained in the polishing slurry of the present invention can be selected as appropriate from those which are conventionally used as a pH buffer, such as a mixture of a carboxylic acid and its salt, a mixture of phosphoric acid and its salt, a mixture of boric acid and its salt, and a mixture of an amine and its salt.

A preferably used pH stabilizer is one which comprises one or more constituents, wherein at least one of the constituents has a pKa value which falls within a 1.0 unit from the pH of the polishing slurry. For example, to adjust the pH of the polishing slurry from 5.0 to 6.0 , a mixture of phosphoric acid and its salt, a mixture of acetic acid and its salt, a mixture of propionic acid and its salt, a mixture of malonic acid and its salt, a mixture of succinic acid and its salt, a mixture of glutaric acid and its salt, a mixture of adipic acid and its salt, a mixture of maleic acid and its salt, a mixture of fumaric acid and its salt, a mixture of phthalic acid and its salt, a mixture of citric acid and its salt, a mixture of ethylenediamine and its salt, a mixture of pyridine and its salt, a mixture of 2-aminopyridine and its salt, a mixture of 3-aminopyridine and its salt, a mixture of xanthosine and its salt, a mixture of toluidine and its salt, a mixture of picolinic acid and its salt, a mixture of histidine and its salt, a mixture of piperazine and its salt, a mixture of N-methylpiperazine and its salt, a mixture of 2-bis(2-hydroxyethyl)amino-2-(hydroxymethyl)-1,3-propanediol and its salt, and a mixture of uric acid and its salt are suitably used.

When the pKa value does not fall within a 1.0 unit from the pH of the polishing slurry, the pH is apt to increase over a long time period, thereby decreasing the polishing rate. The pKa value is more preferably within 0.5 units, much more preferably within 0.2 units, from the pH of the polishing slurry.

The polishing slurry of the present invention preferably contains a dispersant. The dispersant may be any compound which acts on the particles in the polishing slurry so as to reduce settling and maintain dispersibility. Inclusion of the dispersant in the polishing slurry makes it possible to control the polishing rate or flatness of a surface to be polished and inhibit occurrences of scratches. The dispersant is preferably selected from a water-soluble anionic dispersant, a watersoluble nonionic dispersant, a water-soluble cationic dispersant and a water-soluble amphoteric dispersant. They may be used alone or in combination of two or more.

Illustrative examples of the water-soluble anionic dispersant include triethanolamine lauryl sulfate, ammonium lauryl sulfate, and triethanolamine polyoxyethylene alkyl ether sulfate. Further, an anionic water-soluble polymer to be described later may also be used.

Illustrative examples of the water-soluble nonionic dispersant include polyoxyethylene lauryl ether, polyoxyethylene cetyl ether, polyoxyethylene stearyl ether, polyoxyethylene oleyl ether, polyoxyethylene higher alcohol ether, polyoxyethylene octyl phenyl ether, polyoxyethylene nonyl phenyl ether, polyoxyalkylene alkyl ether, a polyoxyethylene derivative, polyoxyethylene sorbitan monolaurate, polyoxyethylene sorbitan monopalmitate, polyoxyethylene sorbitan monostearate, polyoxyethylene sorbitan tristearate, polyoxyethylene sorbitan monooleate, polyoxyethylene sorbitan trioleate, polyoxyethylene sorbit tetraoleate, polyethylene glycol monostearate, polyethylene glycol monostearate, polyethylene

## 8

glycol monooleate, polyoxyethylene alkylamine, polyoxyethylene hydrogenated castor oil, and alkylalkanolamide. Of these, the polyoxyethylene alkylamine such as polyoxyethylene octylamine is preferred.

Illustrative examples of the water-soluble cationic dispersant include coconut amine acetate and stearyl amine acetate.

Illustrative examples of the water-soluble amphoteric dispersant include lauryl betaine, stearyl betaine, lauryldimethylamine oxide, 2-alkyl-N-carboxymethyl-Nhydroxyethyl imidazolinium betaine.

At least one of the dispersants is selected and added. The dispersants are added in an amount of preferably 0.01 to 1,000 parts by weight based on 100 parts by weight of the particles in view of dispersibility, prevention of settling, and a relationship with scratches. The amount is more preferably 0.1 to 100 parts by weight, much more preferably 1 to 100 parts by weight.

The molecular weight of the dispersant is preferably 100 to $5,000,000$, more preferably 1,000 to 500,000 , much more preferably 10,000 to 100,000 .

When the molecular weight of the dispersant is lower than 100, a satisfactory polishing rate may not be obtained at the time of polishing a silicon oxide film or silicon nitride film. On the other hand, when the molecular weight of the dispersant is higher than $5,000,000$, the viscosity becomes high, so that storage stability of the polishing slurry may be degraded.

The polishing slurry of the present invention preferably contains a polished surface treating agent. The polished surface treating agent may be any compound having an atom or structure capable of forming a hydrogen bond with a hydroxyl group existing on a surface to be polished. The polished surface treating agent is preferably a compound containing at least one atom having an unpaired electron in a molecular structure or a compound containing at least one of a nitrogen atom and an oxygen atom in a molecular structure. Thereby, for example, a ratio between a polishing rate for a silicon oxide insulating film and a polishing rate for a silicon nitride insulating film can be made larger, which is suitable for shallow trench isolation.

Specific examples thereof include polymeric compounds such as polyvinyl acetal, polyvinyl formal, polyvinyl butyral, polyvinyl pyrolidone, a polyvinyl pyrolidone-iodine complex, polyvinyl(5-methyl-2-pyrrolidinone), polyvinyl (2-piperidinone), polyvinyl(3,3,5-trimethyl-2pyrrolidinone), poly(N-vinylcarbazole), poly(N-alkyl-2vinylcarbazole), poly(N-alkyl-3-vinylcarbazole), poly(N-5) alky1-4-vinylcarbazole), poly(N-vinyl-3,6dibromocarbazole), polyvinyl phenyl ketone, polyvinyl acetophenone, poly(4-vinylpyridine), poly(4- $\beta$ -hydroxyethylpyridine), poly(2-vinylpyridine), poly(2- $\beta$ -vinylpyridine), poly(4-vinylpyridine), poly(4-5 vinylpyridine), poly(4-hydroxyethylpyridine), poly(4vinylpyridinium salt), poly( $\alpha$-methylstyrene-co-4vinylpyridinium hydrochloride), poly(1-(3-sulfonyl)-2vinylpyridiniumbetaine co-p-potassium styrenesulfonate), poly(N-vinylimidazole), poly(N-vinylimidazole), poly(N-60 vinylimidazole), poly(N-vinylimidazole), poly(N-vinylimidazole), poly(4vinylimidazole), poly(5-vinylimidazole), poly(1-vinyl-4methyloxazolidinone), polyvinyl acetamide, polyvinyl methyl acetamide, polyvinyl ethyl acetamide, polyvinyl phenyl acetamide, polyvinyl methyl propionamide, polyvinyl ethyl propionamide, polyvinyl methyl isobutylamide, polyvinyl methyl benzylamide, poly(meth)acrylic acid, a

poly(meth)acrylic acid derivative, a poly(meth)acrylic acid ammonium salt, polyvinyl alcohol, a polyvinyl alcohol derivative, polyacrolein, polyacrylonitrile, polyvinyl acetate, poly(vinyl acetate-co-methyl methacrylate), poly (vinyl acetate-co-vinyl acrylate), poly(vinyl acetate-copyrrolidine), poly(vinyl acetate-co-acetonitrile), poly(vinyl acetate-co-N,N-diallylcyanide), poly(vinyl acetate-co-N,Ndiallylamine), and poly(vinyl acetate-co-ethylene).

Further, as the polished surface treating agent, anionic compounds (hereinafter referred to as "anionic additives") including water-soluble organic compounds having at least one of free -COOM, phenolic - $\mathrm{OH},-\mathrm{SO}_{3} \mathrm{M}$, - $\mathrm{O} \cdot \mathrm{SO}_{3} \mathrm{H},-\mathrm{PO}_{4} \mathrm{M}_{2}$ and $-\mathrm{PO}_{4} \mathrm{M}_{2}$ groups (wherein M is $\mathrm{H}, \mathrm{NH}_{4}$ or an alkali metal atom) can also be used.

Illustrative examples of such anionic additives include the following, i.e., carboxylic acids such as formic acid, acetic acid, propionic acid, butyric acid, valeric acid, caproic acid, enanthic acid, caprylic acid, pelargonic acid, capric acid, undecanoic acid, lauric acid, tridecanoic acid, myristic acid, pentadecanoic acid, palmitic acid, heptadecanoic acid, stearic acid, oleic acid, linoleic acid, linolenic acid, cyclohexanecarboxylic acid, phenylacetic acid, benzoic acid, o-toluic acid, m-toluic acid, p-toluic acid, o-methoxybenzoic acid, m-methoxybenzoic acid, pmethoxybenzoic acid, acrylic acid, methacrylic acid, crotonic acid, pentenoic acid, hexenoic acid, heptenoic acid, octenoic acid, nonenic acid, decenoic acid, undecenoic acid, dodecenoic acid, tridecenoic acid, tetradecenoic acid, pentadecenoic acid, hexadecenoic acid, heptadecenoic acid, isobutyric acid, isovaleric acid, cinnamic acid, quinaldic acid, nicotinic acid, 1-naphthoic acid, 2-naphthoic acid, picolinic acid, vinylacetic acid, phenylacetic acid, phenoxyacetic acid, 2-furancarboxylic acid, mercaptoacetic acid, levulinic acid, oxalic acid, malonic acid, succinic acid, glutaric acid, adipic acid, pimelic acid, suberic acid, azelaic acid, sebacic acid, 1,9-nonanedicarboxylic acid, 1,10-decanedicarboxylic acid, 1,11-undecanedicarboxylic acid, 1,12-dodecanedicarboxylic acid, 1,13-tridecanedicarboxylic acid, 1,14tetradecanedicarboxylic acid, 1,15-pentadecanedicarboxylic acid, 1,16-hexadecanedicarboxylic acid, maleic acid, fumaric acid, itaconic acid, citraconic acid, mesaconic acid, quinolinic acid, quininic acid, naphthalic acid, phthalic acid, isophthalic acid, terephthalic acid, glycolic acid, lactic acid, 3-hydroxypropionic acid, 2-hydroxybutyric acid, 3-hydroxybutyric acid, 4-hydroxybutyric acid, 3-hydroxyvaleric acid, 5-hydroxyvaleric acid, quinic acid, kymnrenic acid, salicylic acid, tartaric acid, aconitic acid, ascorbic acid, acetylsalicylic acid, acetylmalic acid, acetylenedicarboxylic acid, acetoxysuccinic acid, acetoacetic acid, 3-oxoglutaric acid, atropic acid, atrolactinic acid, anthraquinonecarboxylic acid, anthracenecarboxylic acid, isocaproic acid, isocamphoronic acid, isocrotonic acid, 2-ethyl-2-hydroxybutyric acid, ethylmalonic acid, ethoxyacetic acid, oxaloacetic acid, oxydiacetic acid, 2-oxobutyric acid, camphoronic acid, citric acid, glyoxylic acid, glycidic acid, glyceric acid, glucaric acid, gluconic acid, croconic acid, cyclobutanecarboxylic acid, cyclohexanedicarboxylic acid, diphenylacetic acid, di- $O$-benzoyltartaric acid, dimethybuccinic acid, dimethoxyphthalic acid, tartronic acid, tannic acid, thiophenecarboxylic acid, tiglic acid, desoxalic acid, tetrahydroxysuccinic acid, tetramethylsuccinic acid, tetronic acid, dehydroacetic acid, terebic acid, tropic acid, vanillic acid, paraconic acid, hydroxyisophthalic acid, hydroxycinnamic acid, hydroxynaphthoic acid, o-hydroxyphenylacetic acid, m-hydroxyphenylacetic acid, p-hydroxyphenylacetic acid, 3-hydroxy-3-phenylpropionic acid, pivalic acid, pyridinedicarboxylic acid, pyridinetricar-
boxylic acid, pyruvic acid, $\alpha$-phenylcinnamic acid, phenylglycidic acid, phenylsuccinic acid, phenylacetic acid, phenyllactic acid, propiolic acid, sorbic acid, 2,4-hexadienediacid, 2-benzylidenepropionic acid, 3-benzylidenepropionic acid, benzylidenemalonic acid, benzilic acid, benzenetricarboxylic acid, 1,2-benzenediacetic acid, benzoyloxyacetic acid, benzoyloxypropionic acid, benzoylformic acid, benzoylacetic acid, O-benzoyllactic acid, 3-benzoylpropionic acid, gallic acid, mesoxalic acid, 5-methylisophthalic acid, 2-methylcrotonic acid, $\alpha$-methylcinnamic acid, methylsuccinic acid, methylmalonic acid, 2-methylbutyric acid, o-methoxycinnamic acid, p-methoxycinnamic acid, mercaptosuccinic acid, mercaptoacetic acid, O-lactoyllactic acid, malic acid, leukonic acid, leucinic acid, rhodizonic acid, rosolic acid, $\alpha$-ketoglutaric acid, L-ascorbic acid, aluronic acid, galacturonic acid, glucuronic acid, pyroglutamic acid, ethylenediamine tetraacetic acid, cyanide triacetic acid, aspartic acid, and glutamic acid; phenols such as phenol, o-cresol, m-cresol, p-cresol, o-chlorophenol, m-chlorophenol, p-chlorophenol, o-aminophenol, m-aminophenol, p-aminophenol, o-nitrophenol, m-nitrophenol, p-nitrophenol, 2,4-dinitrophenol, 2,4,6trinitrophenol, catechol, resorcinol, and hydroquinone; and sulfonic acids such as methanesulfonic acid, ethanesulfonic acid, propanesulfonic acid, butanesulfonic acid, pentanesulfonic acid, hexanesulfonic acid, heptanesulfonic acid, octanesulfonic acid, nonanesulfonic acid, decanesulfonic acid, undecanesulfonic acid, dodecanesulfonic acid, tridecanesulfonic acid, tetradecanesulfonic acid, pentadecanesulfonic acid, hexadecanesulfonic acid, heptadecanesulfonic acid, octadecanesulfonic acid, benzenesulfonic acid, naphthalenesulfonic acid, toluenesulfonic acid, hydroxyethanesulfonic acid, hydroxyphenolsulfonic acid, and anthracenesulfonic acid. Further, the anionic additives may also be derivatives of the above carboxylic acids and sulfonic acids obtained by substituting at least one of protons in the main chain of the carboxylic acid or sulfonic acid with an atom or group of atoms such as $\mathrm{F}, \mathrm{Cl}, \mathrm{Br}, \mathrm{I}, \mathrm{OH}, \mathrm{CN}$ and $\mathrm{NO}_{2}$.

In addition, N -acylamino acid such as N -acyl-Nmethylglycine, N -acyl-N-methyl- $\beta$-alanine or N -acylglutamic acid, polyoxyethylene alkyl ether carboxylic acid, acyl peptide, alkylbenzenesulfonic acid, linear alkylbenzenesulfonic acid, alkylnaphthalenesulfonic acid, naphthalenesulfonic acid formaldehyde polycondensation, melaminesulfonic acid formaldehyde polycondensation, dialkyl sulfosuccinate, alkyl sulfosuccinate, polyoxyethylene alkyl sulfosuccinate, alkyl sulfoacetic acid, $\alpha$-olefinsulfonic acid, N -acyl methyl taurine, dimethyl-5sulfoisophthalate, sulfonated oil, higher alcohol sulfate, secondary higher alcohol sulfate, polyoxyethylene alkyl ether sulfuric acid, secondary alcohol ethoxy sulfate, polyoxyethylene alkyl phenyl ether sulfuric acid, monoglysulfate, fatty acid alkylol amide sulfate, polyoxyethylene alkyl ether phosphoric acid, polyoxyethylene alkyl phenyl ether phosphoric acid, and alkyl phosphoric acid can also be preferably used.

Further, the anionic additives may be water-soluble polymers such as a polymaleic acid, polyaspartic acid, carboxymethyl cellulose and alginic acid or derivatives thereof.

These anionic additives may be used as they are or may be used also in the form of salts of alkali metals such as Na and K or salts of ammonia and the like.
