Repository: VANDRANKI/Agentic_Workflow

# Agentic Workflow

Automation with AI Agents for JSON data extraction and processing.

File: Input_Md_Images/Ceria_Related_Patents/200_fas3ez/200_fas3ez.md (part 2 of 3)
(12) United States Patent Machii et al.
Of the above polished surface treating agents, polyvinyl alcohol and derivatives thereof and a polyvinyl-alcoholbased copolymer and derivatives thereof are preferably selected. Particularly, polyvinyl alcohol and the derivatives thereof are preferably used. Further, a polyvinyl-alcohol-

based copolymer containing (A) vinyl alcohol and (B) any one of vinyl acetate, vinyl formal, vinyl acetal, vinyl amine, vinyl isobutyl ether and vinyl pyrrolidone as constituents is also preferably used. Polyvinyl alcohol and polyvinyl pyrrolidone are more preferred.

At least one of the polished surface treating agents is selected and used. These polished surface treating agents may be added in any amount without particular limitations. However, in view of a relationship between dispersibility of the particles in the polishing slurry and prevention of settling of the particles, the amount is preferably 0.01 to 1,000 parts by weight, more preferably 1 to 300 parts by weight, much more preferably 10 to 100 parts by weight, based on 100 parts by weight of the particles.

Further, when the polished surface treating agents are polymeric compounds, an average molecular weight thereof is preferably 100 to $5,000,000$, more preferably 1,000 to 500,000 , much more preferably 10,000 to 100,000 . When the molecular weight of the polished surface treating agent is lower than 100 , a satisfactory polishing rate may not be attained at the time of polishing the silicon oxide film or silicon nitride film, while when the molecular weight of the polished surface treating agent is higher than $5,000,000$, the viscosity becomes high, and storage stability of the polishing slurry may be degraded.

In addition, the polishing slurry of the present invention preferably satisfies at least one of the following two conditions with respect to light transmittance at a wavelength of 500 to 700 nm and a change in the light transmittance with time.

A first condition is that the polishing slurry exhibits a light transmittance at a wavelength of 500 nm of not lower than $10 \%$ when $0.2 \%$ by weight of the above particles are contained in the polishing slurry. The light transmittance is more preferably not lower than $20 \%$, much more preferably not lower than $30 \%$.

A second condition is that a difference between light transmittance at a wavelength of 500 to 700 nm of the polishing slurry immediately after its preparation and light transmittance at a wavelength of 500 to 700 nm of the polishing slurry after it is left to stand for 24 hours is not higher than $20 \%$. The difference is more preferably not higher than $10 \%$, much more preferably not higher than $5 \%$. When the difference is higher than $20 \%$, dispersion stability may be degraded. For example, when light transmittance at a wavelength of 500 nm of a polishing slurry is $22.3 \%$ right after its preparation and $24.7 \%$ after left to stand for 24 hours, the difference is $2.4 \%$.

The light transmittance of the polishing slurry is measured by use of light having a wavelength of 500 to 700 nm and can be measured by means of, for example, a spectrophotometer U-3410 manufactured by HITACHI, LTD. If the light transmittance is $10 \%$ or higher when the particles are contained in the polishing slurry in an amount of more than $0.2 \%$ by weight, the light transmittance is $10 \%$ or higher even if the amount of the particles is $0.2 \%$ by weight. To obtain a polishing slurry which satisfies the above light transmittance range, for example, a dispersant may be added to the polishing slurry or the polishing slurry may be subjected to ultrasonic dispersion preferably twice or more or filtered through an about $1-\mu \mathrm{m}$ membrane.

In the case of a polishing slurry having the light transmittance of lower than $10 \%$ or a polishing slurry with the higher difference in light transmittance as described above, particles thereof are liable to settle, and handlings thereof are liable to be complicated. Further, wavelength of occurrences
of scratches increases. In addition, when the light transmittance is low, detection and control (for instance, detection and control of end of polishing, detection of concentration of particles in the polishing slurry, and the like) by various
optics are not satisfactory.

Although the concentration of the particles in the polishing slurry is not particularly limited, it is preferably 0.01 to $5 \%$ by weight in view of ease of handling of the polishing slurry.

The polishing slurry preferably has a conductivity of not higher than $30 \mathrm{mS} / \mathrm{cm}$. It is generally difficult to make the conductivity zero. The conductivity is more preferably 0.01 to $10 \mathrm{mS} / \mathrm{cm}$, much more preferably 0.01 to $3 \mathrm{mS} / \mathrm{cm}$. The conductivity can be measured by use of, for example, a ${ }^{15} \mathrm{CM}-20$ measuring device manufactured by Toa Denshi Kogyo Co., Ltd. When the conductivity exceeds $30 \mathrm{mS} / \mathrm{cm}$, the particles in the polishing slurry are liable to agglomerate, and an amount of settled particles increases.

To obtain a polishing slurry with a conductivity of not higher than $30 \mathrm{mS} / \mathrm{cm}$, for example, in a step of mixing a tetravalent metal salt with an alkali solution so as to produce metal hydroxide particles, the concentration of the tetravalent metal salt in the mixture and the pH of the mixture should not be too high.

The particles dispersed in the polishing slurry preferably have a positive zeta potential. Although the zeta potential is not particularly limited, a zeta potential of not higher than about 80 mV is sufficient for ordinary polishing. Further, the zeta potential is more preferably not lower than 10 mV , much more preferably not lower than 20 mV . The zeta potential can be measured by means of, for example, a laser Doppler method (for example, ZETA SIZER 3000HS, product of Malvern Instruments, Ltd.). When the zeta potential is 0 mV or lower, the polishing rate lowers. It is assumed that this is because the chemical action of the particles in the polishing slurry decreases. Further, when an absolute value of the zeta potential is large, the particles are not agglomerated and settled easily, resulting in good dispersibility. To make the zeta potential positive, for example, the pH of the polishing slurry is made equal to or lower than the isoelectric point of the particles.

The polishing method of the present invention comprises polishing a substrate by use of the polishing slurry of the present invention. As the substrate, a substrate in a production process of a semiconductor device is preferably used. Further, it is preferable to polish a silicon oxide film formed on the substrate.

As the substrate, there can be used a semiconductor substrate having a silicon oxide film and/or a silicon nitride film formed thereon, such as a semiconductor substrate having a circuit element and a wiring pattern formed thereon or a semiconductor substrate having a circuit element formed thereon.

When the silicon oxide film layer or silicon nitride film layer formed on such a substrate is polished with the above polishing slurry being supplied onto the layer, unevenness on the surface of the silicon oxide film layer can be smoothed, resulting in a smooth surface which is free from scratches across the substrate.

Hereinafter, the method of the present invention for polishing a substrate when the substrate is a semiconductor substrate having a silicon oxide film formed thereon will be described. However, the polishing method of the present invention is not limited to the particular type of substrate.

As a polishing device, there can be used a commonly used polishing device which comprises a holder for holding the

# US 6,786,945 B2 

## 13

semiconductor substrate and a polishing surface plate having a polishing pad (or polishing cloth) attached thereon and equipped with a motor whose speed of rotation can be changed.

FIG. 1 is a schematic diagram showing one embodiment of the present invention which uses a CMP device. The device of FIG. 1 has the following constitution. That is, a polishing slurry 16 of the present invention which contains particles and a medium is supplied from a polishing slurry supply mechanism 15 onto a polishing pad 17 attached on a polishing surface plate 18. Meanwhile, a semiconductor substrate 13 which has a silicon oxide insulating film 14 thereon is attached to a wafer holder 11 and secured by means of a retainer 12. The silicon oxide insulating film 14 which is a surface to be polished is brought into contact with the polishing pad 17, and the surface to be polished and the polishing pad are moved relatively to each other, more specifically, the wafer holder 11 and the polishing surface plate 18 are rotated, thereby carrying out CPM polishing.

The polishing pad 17 on the polishing surface plate 18 may be a general nonwoven fabric, polyurethane foam, porous fluorine resin or the like and is not particularly limited. Further, it is preferable that grooves in which the polishing slurry 16 accumulates be formed on the polishing pad. Conditions for polishing are not particularly limited. The rotation speed of the polishing surface plate is preferably 100 rpm or slower so as to prevent the semiconductor substrate 13 from moving off the surface plate. A pressing pressure (processing load) of the semiconductor substrate 13 having the silicon oxide insulating film 14 which is the surface to be polished against the polishing pad 17 is preferably 10 to $100 \mathrm{kPa}\left(102\right.$ to $\left.1,020 \mathrm{~g} / \mathrm{cm}^{2}\right)$ and more preferably 20 to $50 \mathrm{kPa}\left(204\right.$ to $\left.510 \mathrm{~g} / \mathrm{cm}^{2}\right)$ in order to attain a uniform polishing rate across the surface to be polished and flatness of a pattern. During polishing, the polishing slurry 16 of the present invention is continuously supplied onto the polishing pad 17 by means of the polishing slurry supply mechanism 15 such as a pump. Although the supply mechanism and the amount of the supplied polishing slurry 16 are not particularly limited, it is preferred that the surface of the polishing pad be always covered with the polishing slurry.

The polishing pad for polishing the substrate preferably has a Shore D hardness of not smaller than 50, more preferably 55 to 99 , much more preferably 60 to 95 . When the pad has a Shore D hardness of smaller than 50, the mechanical action of the pad tends to decrease, thereby lowering the polishing rate. The Shore D hardness never becomes a value of 100 or larger by definition, and when the polishing pad is too hard, scratches may be formed on the surface to be polished. The Shore D hardness of the pad can be measured by a Shore D hardness meter (such as "ASKER" rubber hardness meter type D, product of KOBUNSHI KEIKI CO., LTD.).

A polishing pad having a Shore D hardness of not smaller than 50 may be a foam or a non-foam such as fabric or a nonwoven fabric. As a material of the polishing pad, resins such as polyurethane, acryl, polyester, acryl-ester copolymer, polytetrafluoroethylene, polypropylene, polyethylene, poly4-methylpentene, cellulose, cellulose ester, polyamides such as nylon and aramid, polyimide, polyimideamide, polysiloxane copolymer, oxirane compound, phenol resin, polystyrene, polycarbonate and epoxy resin can be used.

Further, fine projections are preferably formed on the surface of the polishing pad. In addition, grooves may be formed on the surface of the polishing pad by a variety of means.

When fine projections are formed on the surface of the polishing pad, an area of the top surface of the projection is preferably not larger than $0.25 \mathrm{~mm}^{2}$, more preferably 100 $\mathrm{mm}^{2}$ to $0.25 \mathrm{~mm}^{2}$. When the area is larger than $0.25 \mathrm{~mm}^{2}$, 5 the polishing rate tends to decrease, while when it is smaller than $100 \mu \mathrm{~m}^{2}$, formation of the fine projections is difficult.

It is desirable that variations of heights of the fine projections be low. The variations of the heights ( $1 \sigma /$ average height) are preferably not higher than $10 \%$. When the 10 variations of the heights ( $1 \sigma /$ average height) are higher than $10 \%$, some of the fine projections do not make contact with the surface to be polished on the substrate at the time of polishing, resulting in insufficient stability of polishing properties.

An average height of the fine projections is preferably 1 to $200 \mu \mathrm{~m}$. When the average height is larger than $200 \mu \mathrm{~m}$, the polishing slurry flows excessively, thereby causing a decrease in the polishing rate. Meanwhile, when it is smaller than $1 \mu \mathrm{~m}$, top surfaces of the fine projections are liable to be adsorbed to the surface to be polished, thereby inhibiting smooth polishing. Shapes of the fine projections may be pyramidal, conical, prismatic, cylindrical, semispherical, and the like and are not particularly limited. Further, an average pitch of the fine projections is preferably 30 to 1,000 $\mu \mathrm{m}$. When the average pitch is smaller than $30 \mu \mathrm{~m}$, space between the projections is so small that the space is clogged by scratch chippings or the like. Meanwhile, when it is larger than $1,000 \mu \mathrm{~m}$ fine projections which make contact with the surface to be polished are so few that the polishing rate lowers.

As a method of preparing a pad having such fine projections, an embossing roll method, a metal molding method or a transfer method can be used. Of these, the transfer method in which a pattern is transferred from a mold having fine pits and projections onto a photo-curing resin is preferred. A photo-curing resin composition used in the photo-curing resin layer is not particularly limited.

When a polishing pad is used in the shape of a belt, a pad in the shape of a web is preferred. An example of the polishing pad in this shape is a polishing pad having, on a substrate layer of a biaxially stretched polyethylene terephthalate, a photo-curing resin layer on which fine projections have been transferred from a mold and formed by photo-curing.

Further, a polishing method comprising polishing with a polishing pad having a Shore D hardness of not smaller than 50 may be applied not only to polishing of a silicon oxide film and the like but also to polishing of a metal film such as copper or aluminum formed on a semiconductor substrate.

In the polishing method of the present invention, it is preferable that the surface to be polished of the semiconductor substrate in which at least the silicon oxide insulating 5 film, e.g., a silicon oxide film, a silicon oxide film and a silicon nitride film, is formed and the polishing pad on a polishing surface plate be moved relatively to each other with the polishing slurry being supplied onto the polishing pad so as to polish the substrate. To cause the relative motion, in addition to rotating the polishing surface plate, the holder may be rotated or rocked so as to perform polishing. Further, a polishing method in which the polishing surface plate is rotated in a sun-and-planet motion, a polishing method in which a polishing pad in the shape of a 65 belt is moved straight in a longitudinal direction or other polishing methods may also be used. The holder may be secured, rotated or rocked. These polishing methods can be

selected as appropriate according to a surface to be polished and a polishing device as long as a polishing pad and a substrate are moved relatively to each other.

It is preferable that the silicon oxide insulating film be polished by such a polishing method such that a polishing rate would be 200 to $2,000 \mathrm{~nm} / \mathrm{min}$. Particularly, it is preferable to perform polishing with a polishing slurry containing particles of a tetravalent metal hydroxide so as to achieve the above polishing rate.

Further, to perform polishing with the surface of the polishing pad always in the same condition, it is preferable to insert a step of conditioning the polishing pad before polishing of the substrate by CMP. Preferably, for example, polishing is performed with a solution comprising at least water by use of a dresser having diamond particles thereon. Then, the polishing process according to the present invention is carried out, and then a substrate washing step comprising:

1) brush washing for removing foreign matter such as particles adhered to the polished substrate,
2) megasonic washing for replacing the polishing slurry and the like with water, and
3) spin drying for removing the water from the surface of the substrate is carried out.

FIGS. 2 (a) to 2 (c) are schematic cross sectional diagrams showing an example of a polishing process of a semiconductor substrate to which the present invention can be applied. FIG. 2(a) shows a step where trenches were formed on a silicon substrate, FIG. 2(b) shows a step where a silicon oxide film was embedded in the trenches of (a), and FIG. 2(c) shows a step where the silicon oxide film was polished for device isolation.

For example, in the case of shallow trench isolation on a silicon substrate 1 in FIG. 2(a) which has a silicon nitride film 2 formed thereon and a silicon oxide film 3 embedded in trenches as shown in FIG. 2(b), the silicon oxide film layer 3 is polished to the underlying silicon nitride film layer 2 while pits and projections on the layer 3 are smoothed, thereby leaving only the silicon oxide film 3 embedded in the device isolation portions (refer to FIG. 2(c)). In this case, when a ratio between a polishing rate for silicon oxide and a polishing rate for silicon nitride which serves as a stopper is large, a process margin of polishing becomes large.

Thus, when the silicon oxide insulating film and the silicon nitride insulating film are polished by use of the polishing slurry of the present invention, a ratio between a polishing rate for the silicon oxide film and a polishing rate for the silicon nitride film is preferably 5 or larger. The above polishing rate ratio is more preferably 15 to 300 , much more preferably 30 to 100 .

For example, when such a polished surface treating agent as described above is contained in the polishing slurry, the silicon oxide film is negatively charged and the silicon nitride film has a zero potential in a neutral pH range, so that the polished surface treating agent is selectively adsorbed to the silicon nitride film. Thereby, the silicon nitride film serves as a stopper film more effectively, such a preferable polishing rate ratio as described above is attained, and management of the polishing process is facilitated.

Further, when a dispersant is contained in the polishing slurry, the dispersant is adsorbed to particles in the polishing slurry and can improve dispersion stability by a solid stabilization effect.

In addition, to use the polishing slurry for the shallow trench isolation, it is required that it causes few scratches at
the time of polishing. Furthermore, it can also be used in a step of flattening implanted metal wiring.

After the shallow trench isolation is formed on the silicon substrate by polishing as described above, a silicon oxide insulating film layer is formed, and aluminum wiring is then formed on the silicon oxide insulating film layer. Subsequently, a silicon oxide insulating film is formed on the aluminum wiring, and the silicon oxide insulating film is flattened by the above polishing method again. Then, a second aluminum wiring layer is formed on the flattened silicon oxide insulating film layer, and after formation of another silicon oxide insulating film between wires and on the wiring, pits and projections on the surface of the insulating film are smoothed by the above polishing method, thereby making the whole surface of the semiconductor substrate smooth. By repeating this procedure for a predetermined number of times, a semiconductor device having a desired number layers can be produced.

As a process for preparing an inorganic insulating film to which the present invention can be applied, a low pressure CVD process, a plasma CVD process and other processes can be used. To form a silicon oxide insulating film by the low pressure CVD process, monosilane: $\mathrm{SiH}_{4}$ is used as a Si source, and oxygen: $\mathrm{O}_{2}$ is used as an oxygen source. The silicon oxide insulating film is obtained by causing the $\mathrm{SiH}_{4}-\mathrm{O}_{2}$-based oxidation reaction to occur at a low temperature of not higher than about $400^{\circ} \mathrm{C}$. To dope phosphorus: P so as to accomplish surface flattening by hightemperature reflowing, a $\mathrm{SiH}_{4}-\mathrm{O}_{2}-\mathrm{PH}_{3}$-based reaction gas is preferably used. The plasma CVD process has an advantage that a chemical reaction which requires high temperatures in normal thermal equilibrium can be carried out at low temperatures. Processes of producing plasma are classified into capacitive-coupling type and inductivecoupling type. As a reaction gas, a $\mathrm{SiH}_{4}-\mathrm{N}_{2} \mathrm{O}$-based gas using $\mathrm{SiH}_{4}$ as a Si source and $\mathrm{N}_{2} \mathrm{O}$ as an oxygen source and a TEOS- $\mathrm{O}_{2}$-based gas (TEOS-plasma CVD process) using tetrachoxysilane (TEOS) as a Si source may be used. A substrate temperature is preferably 250 to $400^{\circ} \mathrm{C}$., and a reaction pressure is preferably 67 to 400 Pa . Thus, the silicon oxide insulating film may be doped with an element such as phosphorus or boron. Similarly, to form a silicon nitride film by the low pressure CVD process, dichlorosilane: $\mathrm{SiH}_{2} \mathrm{Cl}_{2}$ is used as a Si source, ammonia: $\mathrm{NH}_{3}$ is used as a nitrogen source, and the silicon nitride film is obtained by causing the $\mathrm{SiH}_{2} \mathrm{Cl}_{2}-\mathrm{NH}_{3}$-based oxidation reaction to occur at a high temperature of $900^{\circ} \mathrm{C}$. As a reaction gas used in the plasma CVD process, a $\mathrm{SiH}_{4}-\mathrm{NH}_{3}$-based gas using $\mathrm{SiH}_{4}$ as a Si source and $\mathrm{NH}_{3}$ as a nitrogen source can be used. A substrate temperature is preferably 300 to $400^{\circ} \mathrm{C}$.

The polishing slurry and polishing method of the present invention are used for polishing not only a silicon oxide film or silicon nitride film formed on a semiconductor substrate but also an inorganic insulating film such as a silicon oxide film, glass or silicon nitride formed on a wiring board having predetermined wiring, optical glass such as a photomask, lens or prism, an inorganic conductive film such as $\mathrm{ITO}_{4}$ an optical integrated circuit constituted by glass and a crystalline material, an optical switching device, an optical waveguide, end faces of an optical fiber, an optical single crystal such as scintillator, a solid laser single crystal, an LED sapphire substrate for a blue laser, a semiconductor single crystal such as $\mathrm{SiC}, \mathrm{GaP}$ or GaAs , a glass substrate for a magnetic disk, and a magnetic head. Further, the polishing slurry and polishing method of the present invention may also be applied to a metal film.

## EXAMPLES

65
Hereinafter, the present invention will be further described with reference to Examples. However, the present invention shall not be limited to these Examples in any way.

# US 6,786,945 B2 

## Example 1

(Preparation of Polishing Slurry)
430 g of $\mathrm{Ce}\left(\mathrm{NH}_{4}\right)_{2}\left(\mathrm{NO}_{3}\right)_{6}$ was dissolved in 7,300 g of pure water, and 240 g of ammonia water ( $25 \%$ aqueous solution) was then mixed into the resulting solution under agitation so as to obtain a suspension containing 160 g of cerium hydroxide (yellowish white). The obtained cerium hydroxide suspension was subjected to centrifugation ( 4,000 rpm, 5 minutes) so as to cause the suspension to undergo solid-liquid separation. The liquid was removed, and pure water was then added. Centrifugation was conducted under the above conditions again. After this procedure was repeated four times, the resulting suspension was washed. When obtained particles were measured for a specific surface area by a BET method, it was $200 \mathrm{~m}^{2} / \mathrm{g} .160 \mathrm{~g}$ of the particles and $15,840 \mathrm{~g}$ of pure water were mixed together, subjected to ultrasonic dispersion and then filtered by use of a $1-\mu \mathrm{m}$ membrane filter so as to obtain a polishing slurry with a solid content of $1 \%$ by weight. When particle diameters of particles of the polishing slurry were measured by a photon correlation spectroscopy, an average particle diameter of secondary particles was 170 nm . In addition, the pH of the polishing slurry was 5.4.
(Polishing of Insulating Film Layer)
A $200-\mathrm{mm}-\phi$ silicon wafer on which a silicon oxide insulating film had been formed by a TEOS-plasma CVD method was set in a holder of a polishing machine to which an adsorption pad for fixing a substrate was attached. The holder was then mounted on a $600-\mathrm{mm}-\phi$ surface plate of the polishing machine on which a porous urethane resin pad had been stuck, such that the insulating film surface would face the surface plate, and a processing load was set at 30 kPa ( $306 \mathrm{gf} / \mathrm{cm}^{2}$ ). While the above polishing slurry (solid content: $1 \mathrm{wt} \%$ ) was being dripped onto the surface plate at a rate of $200 \mathrm{cc} / \mathrm{min}$, the surface plate and the wafer were rotated at a rotational speed of 50 rpm for 2 minutes so as to polish the insulating film. The polished wafer was then rinsed well with pure water and then dried. As a result of measuring a change in film thickness between before and after the polishing by use of an optical interference-type film thickness measuring device, the change in the thickness of the silicon oxide insulating film (polishing rate: 400 $\mathrm{nm} / \mathrm{min}$ ) was 800 nm . Further, when the surface of the insulating film was observed by use of an optical microscope, no distinct scratches were observed.

## Example 2

(Preparation of Polishing Slurry)
43 g of $\mathrm{Ce}\left(\mathrm{NH}_{4}\right)_{2}\left(\mathrm{NO}_{3}\right)_{6}$ was dissolved in $7,300 \mathrm{~g}$ of pure water, and 24 g of ammonia water ( $25 \%$ aqueous solution) was then mixed into the resulting solution under agitation so as to obtain a suspension containing about 16 g of cerium hydroxide (yellowish white). The obtained cerium hydroxide suspension was subjected to centrifugation ( $4,000 \mathrm{~min}^{-1}$, 5 minutes) so as to cause the suspension to undergo solidliquid separation. The liquid was removed, and pure water was then added. The resulting solution was then exposed to ultrasound, thereby becoming a dispersion suspension. The obtained particles had a density of $4.7 \mathrm{~g} / \mathrm{cm}^{3}$ and a specific surface area of $180 \mathrm{~m}^{2} / \mathrm{g}$. The concentration of the particles in the dispersion was adjusted to $1.0 \%$ by weight and the pH of the dispersion was adjusted to 6.0 so as to obtain a polishing slurry. When an average particle diameter of secondary particles in the polishing slurry was measured by a photon correlation spectroscopy, it was 100 nm .
(Polishing of Insulating Film Layer)
Using the thus obtained polishing slurry, a silicon oxide insulating film was polished, dried and washed in the same
manner as in Example 1. As a result of measuring a change in film thickness between before and after the polishing, the change in the thickness of the silicon oxide insulating film (polishing rate: $715 \mathrm{~nm} / \mathrm{min}$ ) was $1,430 \mathrm{~nm}$. Further, when the surface of the silicon oxide insulating film was observed under an optical microscope, no distinct scratches were observed.

## Example 3

(Preparation of Polishing Slurry)
430 g of $\mathrm{Ce}\left(\mathrm{NH}_{4}\right)_{2}\left(\mathrm{NO}_{3}\right)_{6}$ was dissolved in 5,000 g of pure water, and 240 g of ammonia water ( $25 \%$ aqueous solution) was then mixed into the resulting solution under agitation so as to obtain a suspension containing about 160 g of cerium hydroxide (yellowish white). The suspension was formed into a dispersion in the same manner as in Example 2. The obtained particles had a density of $4.2 \mathrm{~g} / \mathrm{cm}^{3}$ and a specific surface area of $240 \mathrm{~m}^{2} / \mathrm{g}$. The concentration of the particles in the dispersion was adjusted to $1.0 \%$ by weight and the pH of the dispersion was adjusted to 7.3 , thereby obtaining a polishing slurry. When an average particle diameter of secondary particles in the polishing slurry was measured by a photon correlation spectroscopy, it was 230 nm .
(Polishing of Insulating Film Layer)
Using the polishing slurry prepared by the above process, a silicon oxide insulating film was polished, dried and washed in the same manner as in Example 2. As a result, the change in the thickness of the silicon oxide insulating film (polishing rate: $401 \mathrm{~nm} / \mathrm{min}$ ) was 802 nm . Further, no distinct scratches were observed on the surface of the silicon oxide insulating film.

## Example 4

(Preparation of Polishing Slurry)
430 g of $\mathrm{Ce}\left(\mathrm{NH}_{4}\right)_{2}\left(\mathrm{NO}_{3}\right)_{6}$ was dissolved in 7,300 g of pure water, and 240 g of ammonia water ( $25 \%$ aqueous solution) was then mixed into the resulting solution under agitation so as to obtain a suspension containing about 160 g of cerium hydroxide (yellowish white). The suspension was formed into a dispersion in the same manner as in Example 2. The obtained particles had a density of $4.5 \mathrm{~g} / \mathrm{cm}^{3}$ and a specific surface area of $200 \mathrm{~m}^{2} / \mathrm{g}$. The concentration of the particles in the dispersion was adjusted to $1.0 \%$ by weight and the pH of the dispersion was adjusted to 4.9 , thereby obtaining a polishing slurry. An average particle diameter of secondary particles in the polishing slurry which was measured by a photon correlation spectroscopy was 170 nm .
(Polishing of Insulating Film Layer)
Using the polishing slurry prepared by the above process, a silicon oxide insulating film was polished, washed and dried in the same manner as in Example 2. The change in the thickness of the silicon oxide insulating film (polishing rate: $280 \mathrm{~nm} / \mathrm{min}$ ) was 560 nm . Further, no distinct scratches were observed on the surface of the silicon oxide insulating film.

## Example 5

(Preparation of Polishing Slurry)
430 g of $\mathrm{Ce}\left(\mathrm{NH}_{4}\right)_{2}\left(\mathrm{NO}_{3}\right)_{6}$ was dissolved in $7,300 \mathrm{~g}$ of pure water, and 240 g of ammonia water ( $25 \%$ aqueous solution) was then mixed into the resulting solution under agitation so as to obtain a suspension containing 160 g of cerium hydroxide. The obtained cerium hydroxide suspension was subjected to centrifugation ( $4,000 \mathrm{rpm}, 5$ minutes) so as to cause the suspension to undergo solid-liquid separation. The liquid was removed, and pure water was then

added. This procedure was repeated four times, and then the resulting suspension was washed. When an average crystallite size of cerium hydroxide particles in the suspension obtained after the washing was measured, it was 9.5 nm . Further, when the cerium hydroxide particles were measured for a specific surface area by a BET method, it was $200 \mathrm{~m}^{2} / \mathrm{g}$.

160 g of the cerium hydroxide particles and $15,840 \mathrm{~g}$ of pure water were mixed together, subjected to ultrasonic dispersion, and then filtered by use of a $1-\mu \mathrm{m}$ membrane filter so as to obtain a polishing slurry. When an average particle diameter of secondary particles in the polishing slurry was measured by a photon correlation spectroscopy, it was 170 nm . In addition, the pH of the polishing slurry was 5.4 .
(Polishing of Insulating Film Layer)
Using the foregoing polishing slurry (solid content: 1 wt $\%$ ), a silicon oxide insulating film was polished, washed and dried in the same manner as in Example 1. As a result of measuring a change in film thickness between before and after the polishing by use of an optical interference-type film thickness measuring device, the thickness of the silicon oxide film was decreased (polishing rate: $400 \mathrm{~nm} / \mathrm{min}$ ) by 800 nm by the polishing. Further, when the surface of the insulating film was observed by use of an optical microscope, no distinct scratches were observed.

## Example 6

(Preparation of Polishing Slurry)
50 g of $\mathrm{Ce}\left(\mathrm{NH}_{4}\right)_{2}\left(\mathrm{NO}_{3}\right)_{6}$ was dissolved in 10 kg of pure water, and ammonia water ( $25 \%$ aqueous solution) was then mixed into the solution under agitation such that the pH of the solution would become about 6 . Thereby, a suspension containing cerium hydroxide was obtained. The obtained cerium hydroxide suspension was subjected to centrifugation ( $4,000 \mathrm{rpm}, 5$ minutes) so as to cause the suspension to undergo solid-liquid separation. The liquid was removed, and pure water was then added. This procedure was repeated three more times, and then the resulting suspension was washed. When an average particle diameter (average crystallite size) of primary particles of cerium hydroxide particles in the suspension obtained after the washing was measured, it was 3.5 nm . Further, when the particles were measured for a specific surface area by a BET method, it was $220 \mathrm{~m}^{2} / \mathrm{g}$.

The concentration of the cerium hydroxide particles was adjusted to $0.2 \%$ by addition of water, and the pH of the suspension was adjusted to 6 by addition of ammonia water ( $25 \%$ aqueous solution). The resulting suspension was subjected to ultrasonic dispersion and then filtered by use of a $1-\mu \mathrm{m}$ membrane filter so as to obtain a polishing slurry. When an average particle diameter of secondary particles in the polishing slurry was measured by a photon correlation spectroscopy, it was 100 nm .
(Polishing of Insulating Film Layer)
A silicon oxide insulating film was polished, washed and dried in the same manner as in Example 1 except that the above polishing slurry was used and that the surface plate and the wafer each were rotated at 75 rpm for 2 minutes. As a result of measuring a change in film thickness between before and after the polishing by use of an optical interference-type film thickness measuring device, the thickness of the silicon oxide film was decreased (polishing rate: $520 \mathrm{~nm} / \mathrm{min}$ ) by $1,040 \mathrm{~nm}$ by the polishing. In addition, when the surface of the insulating film was observed by use of an optical microscope, no distinct scratches were observed.

## Example 7

(Preparation of Polishing Slurry)
430 g of $\mathrm{Ce}\left(\mathrm{NH}_{4}\right)_{2}\left(\mathrm{NO}_{3}\right)_{6}$ was dissolved in $7,300 \mathrm{~g}$ of pure water, and 240 g of ammonia water ( $25 \%$ aqueous solution) was then mixed into the solution under agitation so as to obtain 160 g of cerium hydroxide (yellowish white). The obtained cerium hydroxide was subjected to centrifugation ( $4,000 \mathrm{rpm}, 5$ minutes) so as to cause the cerium hydroxide to undergo solid-liquid separation. The liquid was removed, pure water was newly added, and centrifugation was conducted under the above conditions again. This procedure was repeated four more times, followed by washing of the resulting cerium hydroxide. When a specific surface area of the obtained particles was measured by a BET method, it was $200 \mathrm{~m}^{2} / \mathrm{g}$. Then, 16 g of the particles, 1 g of N -methylpiperazine and $1,440 \mathrm{~g}$ of pure water were mixed together, and then commercially available nitric acid was added thereto so as to adjust the pH of the mixture to 5.4. Thereafter, the mixture was subjected to ultrasonic dispersion and then filtered by use of a $1-\mu \mathrm{m}$ membrane filter so as to obtain a polishing slurry. When an average particle diameter of secondary particles in the polishing slurry was measured by a photon correlation spectroscopy, it was 170 nm . In addition, the pH of the polishing slurry after stored 25 at room temperature for 4 months was 5.3 .
(Polishing of Insulating Film Layer)
Using the foregoing polishing slurry (solid content: 1 wt $\%$ ), a silicon oxide insulating film was polished, washed and dried in the same manner as in Example 1. As a result of measuring a change in film thickness between before and after the polishing by use of an optical interference-type film thickness measuring device, the change in the thickness of the silicon oxide insulating film was 800 nm (polishing rate: $400 \mathrm{~nm} / \mathrm{min}$ ). Further, when the surface of the insulating film after the polishing was observed by use of an optical microscope, no distinct scratches were observed.

## Example 8

(Preparation of Polishing Slurry)
16 g of the particles obtained in Example 7 and 1,440 g of pure water were mixed together, and then commercially available ammonia water was added so as to adjust the pH of the mixture to 5.4 . Thereafter, the mixture was subjected to ultrasonic dispersion and then filtered by use of a $1-\mu \mathrm{m}$ membrane filter so as to obtain a polishing slurry. When a specific surface area of the obtained particles and an average particle diameter of secondary particles in the polishing slurry were measured in the same manner as in Example 7, the specific surface area was $200 \mathrm{~m}^{2} / \mathrm{g}$, and the average particle diameter of secondary particles was 200 nm . Further, the pH of the polishing slurry after stored at room temperature for 4 months was reduced to 4.5 . When polishing of a silicon oxide insulating film was conducted in the same manner as in Example 7, a change in the thickness of the silicon oxide insulating film was 600 nm (polishing rate: $300 \mathrm{~nm} / \mathrm{min}$ ). Further, when the surface of the insulating film after the polishing was observed by use of an optical microscope, no distinct scratches were observed.

## Example 9

60 (Preparation of Polishing Slurry)
430 g of $\mathrm{Ce}\left(\mathrm{NH}_{4}\right)_{2}\left(\mathrm{NO}_{3}\right)_{6}$ was dissolved in $7,300 \mathrm{~g}$ of pure water, and 240 g of ammonia water ( $25 \%$ aqueous solution) was then mixed into the solution under agitation so as to obtain a suspension containing 160 g of cerium hydroxide (yellowish white). The obtained cerium hydroxide suspension was subjected to centrifugation ( $4,000 \mathrm{rpm}$, 5 minutes) so as to cause the suspension to undergo solid-

liquid separation. The liquid was removed, pure water was newly added, and centrifugation was conducted under the above conditions again. This procedure was repeated three more times, followed by washing of the resulting suspension. When a specific surface area of particles in the cerium hydroxide suspension obtained after the washing was measured by a BET method, it was $200 \mathrm{~m}^{2} / \mathrm{g}$.
