Repository: VANDRANKI/Agentic_Workflow

# Agentic Workflow

Automation with AI Agents for JSON data extraction and processing.

File: Input_Md_Images/Ceria_Related_Patents/200_fas3ez/200_fas3ez.md (part 3 of 3)
(12) United States Patent Machii et al.
Then, 16 g of the particles in the cerium hydroxide suspension, 1.5 g of polyoxyethylene octylamine (number average molecular weight: 10,000 ) and $1,440 \mathrm{~g}$ of pure water were mixed together and then subjected to ultrasonic dispersion. Thereafter, 3 g of malic acid was added to the mixture, and the pH of the resulting mixture was adjusted to 5.4 by addition of commercially available ammonia water. Then, after subjected to ultrasonic dispersion again, the mixture was filtered with a $1-\mu \mathrm{m}$ membrane filter so as to obtain a polishing slurry. When an average particle diameter of secondary particles in the obtained polishing slurry was measured by a photon correlation spectroscopy, it was 115 nm .
(Polishing of Insulating Film Layer)
By use of the polishing slurry (solid content: 1 wt \%) prepared above, a silicon oxide insulating film was polished, washed and dried in the same manner as in Example 1. As a result of measuring a change in film thickness between before and after the polishing by use of an optical interference-type film thickness measuring device, the silicon oxide film after the polishing showed a decrease in film thickness of 760 nm (polishing rate: $380 \mathrm{~nm} / \mathrm{min}$ ). Further, when the polished surface of the silicon oxide insulating film was observed by use of an optical microscope, no distinct scratches were observed.

## Example 10

(Preparation of Polishing Slurry)
430 g of $\mathrm{Ce}\left(\mathrm{NH}_{4}\right)_{2}\left(\mathrm{NO}_{3}\right)_{6}$ was dissolved in $7,300 \mathrm{~g}$ of pure water, and 240 g of ammonia water ( $25 \%$ aqueous solution) was then mixed into the solution under agitation so as to obtain a suspension containing 160 g of cerium hydroxide (yellowish white). The obtained cerium hydroxide suspension was subjected to centrifugation ( $4,000 \mathrm{rpm}$, 5 minutes) so as to cause the suspension to undergo solidliquid separation. The liquid was removed, pure water was newly added, and centrifugation was conducted under the above conditions again. This procedure was repeated three more times, followed by washing of the resulting suspension. When a specific surface area of particles in the cerium hydroxide suspension obtained after the washing was measured by a BET method, it was $200 \mathrm{~m}^{2} / \mathrm{g}$.

Then, 16 g of the particles in the cerium hydroxide suspension, 6 g of polyvinyl alcohol (number average molecular weight: 60,000 , degree of saponification: $96 \%$ ) and $1,440 \mathrm{~g}$ of pure water were mixed together and then subjected to ultrasonic dispersion. Then, the pH of the mixture was adjusted to 5.4 by addition of commercially available ammonia water. Then, after subjected to ultrasonic dispersion, the mixture was filtered by use of a $1-\mu \mathrm{m}$ membrane filter so as to obtain a polishing slurry. When an average particle diameter of secondary particles in the obtained polishing slurry was measured by a photon correlation spectroscopy, it was 170 nm .
(Polishing of Insulating Film Layer)
By use of the polishing slurry (solid content: 1 wt \%) prepared above, a silicon oxide insulating film was polished, washed and dried in the same manner as in Example 1. As a result of measuring a change in film thickness between before and after the polishing by use of an optical interference-type film thickness measuring device, the sili-
con oxide film after the polishing showed a decrease in film thickness of 800 nm (polishing rate: $400 \mathrm{~nm} / \mathrm{min}$ ).

Meanwhile, when a $200-\mathrm{mm}-\phi$ silicon wafer on which a silicon nitride insulating film had been formed by a low pressure CVD process was prepared and polished in the same manner as in Example 1, the silicon nitride insulating film showed a decrease in film thickness of 20 nm (polishing rate: $10 \mathrm{~nm} / \mathrm{min}$ ). Thus, the ratio between the polishing rate for the silicon oxide insulating film and the polishing rate for the silicon nitride insulating film was 40 . Further, when the polished surfaces of the silicon oxide insulating film and the silicon nitride insulating film were observed by use of an optical microscope, no distinct scratches were observed.

## Example 11

A polishing slurry was prepared in the same manner as in Example 10 except that a polyvinyl pyrrolidone (number average molecular weight: about 20,000 ) was used in place of the polyvinyl alcohol and 1.5 g of polyoxyethylene octylamine (number average molecular weight: about 10,000 ) was added. A specific surface area of particles in the polishing slurry was $220 \mathrm{~m}^{2} / \mathrm{g}$, and an average particle diameter of secondary particles in the polishing slurry was 125 nm . Using this polishing slurry, a silicon oxide film formed on a surface of a silicon wafer by a TEOS-CVD process and a silicon nitride insulating film formed on a surface of a silicon wafer by a low pressure CVD process were polished in the same manner as in Example 10. After 2-minute polishing, the change in the thickness of the silicon oxide insulating film was 760 nm (polishing rate: 380 $\mathrm{nm} / \mathrm{min}$ ), and the change in the thickness of the silicon nitride insulating film was 22 nm (polishing rate: 11 nm/min).

Further, no distinct scratches were observed on surfaces of the silicon oxide insulating film and the silicon nitride insulating film.

## Example 12

(Preparation of Polishing Slurry)
200 g of $\mathrm{Ce}\left(\mathrm{NH}_{4}\right)_{2}\left(\mathrm{NO}_{3}\right)_{6}$ was dissolved in 18 kg of pure water, and ammonia water ( $25 \%$ aqueous solution) was then mixed into the solution under agitation so as to obtain a suspension containing cerium hydroxide. The obtained cerium hydroxide suspension was subjected to centrifugation ( $4,000 \mathrm{rpm}, 5$ minutes) so as to cause the suspension to undergo solid-liquid separation. The liquid was removed, and pure water was then added. This washing procedure was repeated two more times. When a specific surface area of cerium hydroxide particles in the suspension obtained after the washing was measured by a BET method, it was 190 $\mathrm{m}^{2} / \mathrm{g}$. After the concentration of the cerium hydroxide particles was adjusted to $1.3 \%$ by addition of water, the resulting suspension was subjected to ultrasonic dispersion and then filtered with a $1-\mu \mathrm{m}$ membrane filter so as to obtain a polishing slurry. When an average particle diameter of secondary particles in the polishing slurry was measured by a photon correlation spectroscopy, it was 105 nm .

Further, light transmittances of the polishing slurry at wavelengths of $500 \mathrm{~nm}, 600 \mathrm{~nm}$ and 700 nm were $22.3 \%$, $49.5 \%$ and $68.5 \%$, respectively. In addition, its light transmittances at wavelengths of $500 \mathrm{~nm}, 600 \mathrm{~nm}$ and 700 nm after the polishing slurry was left to stand for 24 hours were $24.7 \%, 53.9 \%$ and $73.7 \%$, respectively (differences were $2.4 \%, 4.4 \%$ and $5.2 \%$, respectively).
(Polishing of Insulating Film Layer)
A silicon oxide insulating film was polished, washed and dried in the same manner as in Example 1 except that the

above polishing slurry was used and that the surface plate and the wafer each were rotated at 75 rpm for 2 minutes. As a result of measuring a change in film thickness between before and after the polishing by use of an optical interference-type film thickness measuring device, the thickness of the silicon oxide film was decreased (polishing rate: $420 \mathrm{~nm} / \mathrm{min}$ ) by 840 nm by the polishing. Further, when the surface of the insulating film was observed by use of an optical microscope, no distinct scratches were observed.

## Example 13

(Preparation of Polishing Slurry)
1 kg of $\mathrm{Ce}\left(\mathrm{NH}_{4}\right)_{2}\left(\mathrm{NO}_{3}\right)_{6}$ was dissolved in 18 kg of pure water, and ammonia water ( $25 \%$ aqueous solution) was then mixed into the solution under agitation so as to obtain a suspension containing cerium hydroxide. The obtained cerium hydroxide suspension was subjected to centrifugation ( $4,000 \mathrm{rpm}, 5$ minutes) so as to cause the suspension to undergo solid-liquid separation. The liquid was removed, and pure water was then added. This washing procedure was repeated three more times.

When a specific surface area of cerium hydroxide particles in the suspension obtained after the washing was measured by a BET method, it was $180 \mathrm{~m}^{2} / \mathrm{g}$. After the concentration of the cerium hydroxide particles was adjusted to $0.2 \%$ by addition of water, the suspension was subjected to ultrasonic dispersion and then filtered with a $1-\mu \mathrm{m}$ membrane filter so as to obtain a polishing slurry. When an average particle diameter of secondary particles in the polishing slurry was measured by a photon correlation spectroscopy, it was 210 nm .

Further, light transmittances of the polishing slurry at wavelengths of $500 \mathrm{~nm}, 600 \mathrm{~nm}$ and 700 nm were $14.4 \%$, $32.7 \%$ and $48.1 \%$, respectively. In addition, its light transmittances at wavelengths of $500 \mathrm{~nm}, 600 \mathrm{~nm}$ and 700 nm after the polishing slurry was left to stand for 24 hours were $24.1 \%, 47.9 \%$ and $65.2 \%$, respectively (differences were $9.7 \%, 15.2 \%$ and $17.1 \%$, respectively).
(Polishing of Insulating Film Layer)
A silicon oxide insulating film was polished, washed and dried in the same manner as in Example 12 except that the above polishing slurry was used. As a result of measuring a change in film thickness between before and after the polishing by use of an optical interference-type film thickness measuring device, the thickness of the silicon oxide film was decreased (polishing rate: $400 \mathrm{~nm} / \mathrm{min}$ ) by 800 nm by the polishing. Further, when the surface of the insulating film was observed by use of an optical microscope, no distinct scratches were observed.

## Example 14

(Preparation of Polishing Slurry)
100 g of $\mathrm{Ce}\left(\mathrm{NH}_{4}\right)_{2}\left(\mathrm{NO}_{3}\right)_{6}$ was dissolved in 18 kg of pure water, and ammonia water ( $25 \%$ aqueous solution) was then mixed into the solution under agitation so as to adjust the pH of the solution to 5.5. Thereby, a suspension containing cerium hydroxide was obtained. The obtained cerium hydroxide suspension was subjected to centrifugation ( $4,000$ rpm, 5 minutes) so as to cause the suspension to undergo solid-liquid separation. The liquid was removed, and pure water was then added. This procedure was repeated two more times so as to wash the suspension. When a specific surface area of cerium hydroxide particles in the suspension obtained after the washing was measured by a BET method, it was $180 \mathrm{~m}^{2} / \mathrm{g}$.

The concentration of the cerium hydroxide particles was adjusted to $0.2 \%$ by addition of water, and the pH of the suspension was adjusted to 5.5 by addition of ammonia
water ( $25 \%$ aqueous solution). Then, the suspension was subjected to ultrasonic dispersion and then filtered with a $1-\mu \mathrm{m}$ membrane filter so as to obtain a polishing slurry. When an average particle diameter of secondary particles in the polishing slurry was measured by a photon correlation spectroscopy, it was 130 nm . When conductivity of the polishing slurry was measured by use of a conductivity measuring device CM-20 manufactured by Toa Denshi Kogyo Co., Ltd., it was $0.5 \mathrm{~mS} / \mathrm{cm}$. When the zeta potential of the cerium hydroxide particles was measured by use of ZETA SIZER 3000HS measuring devise manufactured by Malvern Instruments, Ltd. in accordance with a laser Doppler method, it was 35 mV . In addition, neither agglomeration nor settling was seen.
(Polishing of Insulating Film Layer)
A silicon oxide insulating film was polished, washed and dried in the same manner as in Example 1 except that the above polishing slurry was used and that the surface plate and the wafer each were rotated at 75 rpm for 2 minutes. As a result of measuring a change in film thickness between before and after the polishing by use of an optical interference-type film thickness measuring device, the thickness of the silicon oxide film was decreased (polishing rate: $440 \mathrm{~nm} / \mathrm{min}$ ) by 880 nm by the polishing. Further, when the surface of the insulating film was observed by use of an optical microscope, no distinct scratches were observed.

## Example 15

(Preparation of Polishing Slurry)
55 g of $\mathrm{Ce}\left(\mathrm{NH}_{4}\right)_{2}\left(\mathrm{NO}_{3}\right)_{6}$ was dissolved in 10 kg of pure water, and ammonia water ( $25 \%$ aqueous solution) was then added to the solution so as to adjust the pH of the solution to 5.5 . Thereby, a suspension containing 21 g of cerium hydroxide was obtained. The obtained cerium hydroxide suspension was subjected to centrifugation ( $4,000 \mathrm{rpm}, 5$ minutes) so as to cause the suspension to undergo solidliquid separation. The liquid was removed, and pure water was then added. This procedure was repeated three more times so as to wash the suspension. When a specific surface area of particles in the cerium hydroxide suspension obtained after the washing was measured by a BET method, it was $200 \mathrm{~m}^{2} / \mathrm{g}$.

After the pH of the cerium hydroxide suspension (having a cerium hydroxide content of about $0.2 \mathrm{wt} \%$ ) was adjusted to 5.5 by addition of ammonia water ( $25 \%$ aqueous solution), the suspension was subjected to ultrasonic dispersion and then filtered by use of a $1-\mu \mathrm{m}$ membrane filter so as to obtain a polishing slurry. When an average particle diameter of secondary particles in the obtained polishing slurry was measured by a photon correlation spectroscopy, it was 100 nm .
(Polishing of Insulating Film Layer)
A silicon oxide insulating film was polished, washed and dried in the same manner as in Example 1 except that the above polishing slurry and a non-foamed polyurethane polishing pad having a Shore D hardness of 69 were used and that the surface plate and the wafer each were rotated at 75 rpm for 2 minutes. As a result of measuring a change in film thickness between before and after the polishing by use of an optical interference-type film thickness measuring device, the thickness of the silicon oxide insulating film was decreased (polishing rate: $425 \mathrm{~nm} / \mathrm{min}$ ) by 850 nm by the polishing. Further, when the surface of the insulating film was observed by use of an optical microscope, no distinct scratches were observed.

## Comparative Example 1

(Preparation of Polishing Slurry)
2 kg of cerium carbonate hydrate was baked at $800^{\circ} \mathrm{C}$. so as to obtain cerium hydroxide. The cerium hydroxide and pure water were mixed together and then milled and dispersed by a bead mill. Thereafter, the mixture was filtered with a $1-\mu \mathrm{m}$ membrane filter so as to obtain a dispersion. Particles had a density of $7.0 \mathrm{~g} / \mathrm{cm}^{3}$ and a specific surface area of $280 \mathrm{~m}^{2} / \mathrm{g}$. The concentration of the particles in the dispersion was adjusted to $1.0 \mathrm{wt} \%$ and the pH of the dispersion was adjusted to 9.1 so as to obtain a polishing slurry. When an average particle diameter of secondary particles in the polishing slurry was measured by a photon correlation spectroscopy, it was 200 nm . When light transmittances of the polishing slurry were measured in the same manner as in Example 12 and 13, they were about $0 \%$ regardless of wavelengths. When conductivity of the polishing slurry and zeta potential of the cerium hydroxide particles were measured in the same manner as in Example 14, conductivity was $31 \mathrm{mS} / \mathrm{cm}$, zeta potential was -50 mV . (Polishing of Insulating Film Layer)

By use of the polishing slurry prepared by the above method, a silicon oxide insulating film was polished, washed and dried in the same manner as in Example 2. The thickness of the silicon oxide insulating film was decreased (polishing rate: $191 \mathrm{~nm} / \mathrm{min}$ ) by 382 nm by the polishing, and some scratches caused by the polishing were observed.

## Comparative Example 2

## (Preparation of Polishing Slurry)

2 kg of cerium carbonate hydrate was baked at $350^{\circ} \mathrm{C}$. so as to obtain cerium hydroxide. The cerium hydroxide and pure water were mixed together and then milled and dispersed by a bead mill. Thereafter, the mixture was filtered with a $1-\mu \mathrm{m}$ membrane filter so as to obtain a dispersion. Particles had a density of $7.0 \mathrm{~g} / \mathrm{cm}^{3}$ and a specific surface area of $200 \mathrm{~m}^{2} / \mathrm{g}$. The concentration of the particles in the dispersion was adjusted to $1.0 \mathrm{wt} \%$ and the pH of the dispersion was adjusted to 7.9 so as to obtain a polishing slurry. When an average particle diameter of secondary particles in the polishing slurry was measured by a photon correlation spectroscopy, it was 320 nm .
(Polishing of Insulating Film Layer)
By use of the polishing slurry prepared by the above method, a silicon oxide insulating film was polished, washed and dried in the same manner as in Example 2. The thickness of the silicon oxide insulating film was decreased (polishing rate: $53 \mathrm{~nm} / \mathrm{min}$ ) by 106 nm by the polishing, and no scratches caused by the polishing were observed.
Possibility of Industrial Utilization
As described above, the polishing slurry and the method for polishing a substrate according to the present invention are suitable for use in a process of flattening a surface of a substrate by CMP, particularly a process of flattening an insulating film between layers, a process of forming shallow trench isolation, and other processes.

What is claimed is:

1. A polishing slurry comprising particles and a medium in which at least a part of the particles are dispersed, wherein the particles are made of (A) at least one of a cerium compound selected from the group consisting of cerium oxide, cerium halide and cerium sulfide and having a density of 3 to $6 \mathrm{~g} / \mathrm{cm}^{3}$ and an average particle diameter of secondary particles of 1 to 300 nm , and (B) a tetravalent metal hydroxide.
2. The polishing slurry according to claim 1 , wherein the particles have a specific surface area of not smaller than $50$ $\mathrm{m}^{2} / \mathrm{g}$.
3. The polishing slurry according to claim 1 , wherein the particles have an average particle diameter of primary particles of not larger than 50 nm .
4. The polishing slurry according to claim 1 , wherein the tetravalent metal hydroxide and has an average particle diameter of secondary particles of not larger than 300 nm .
5. The polishing slurry according to claim 1 , wherein the tetravalent metal hydroxide and has a density of 3 to $6 \mathrm{~g} / \mathrm{cm}^{3}$ and an average particle diameter of secondary particles of 1 to 300 nm .
6. The polishing slurry according to claim 1 , wherein the particles are made of at least one of a rare earth metal hydroxide and zirconium hydroxide.
7. The polishing slurry according to claim 6 , wherein the rare earth metal hydroxide is cerium hydroxide.
8. The polishing slurry according to claim 1 , wherein the particles are made of a tetravalent metal hydroxide which is obtained by mixing the tetravalent metal salt with an alkali solution.
9. The polishing slurry according to claim 1 , which has a 20 pH of 3 to 9 .
10. The polishing slurry according to claim 1 , wherein the medium is water.
11. The polishing slurry according to claim 1 , which contains a pH stabilizer.
12. The polishing slurry according to claim 11 , wherein the pH stabilizer comprises one or more constituents, and at least one of the constituents has a pKa value which falls within a 1.0 unit from the pH of the polishing slurry.
13. The polishing slurry according to claim 1 , which contains a dispersant.
14. The polishing slurry according to claim 13, wherein the dispersant is selected from a water-soluble anionic dispersant, a water-soluble cationic dispersant, a watersoluble nonionic dispersant and a water-soluble amphoteric dispersant.
15. The polishing slurry according to claim 1 , which contains a surface treating agent.
16. The polishing slurry according to claim 15, wherein the surface treating agent is a compound containing at least one atom having an unpaired electron in a molecular structure or a compound containing at least one of a nitrogen atom and an oxygen atom in a molecular structure.
17. The polishing slurry according to claim 1 , wherein a ratio between a polishing rate for a silicon oxide insulating 45 film and a polishing rate for a silicon nitride insulating film is at least 5 .
18. The polishing slurry according to claim 1 , which shows a light transmittance of not lower than $10 \%$ at a wavelength of 500 nm when the particles are contained in an amount of $0.2 \%$ by weight.
19. The polishing slurry according to claim 1 , wherein a difference between light transmittance at a wavelength of 500 to 700 nm of the polishing slurry immediately after its preparation and light transmittance at a wavelength of 500 to 55700 nm of the polishing slurry after it is left to stand for 24 hours is not higher than $20 \%$.
20. The polishing slurry according to claim 1 , which has a conductivity of not higher than $30 \mathrm{~mS} / \mathrm{cm}$.
21. The polishing slurry according to claim 1 , wherein the 60 particles have a positive zeta potential.
22. A method of polishing a substrate with the polishing slurry according to claim 1 .
23. The method of claim 22, wherein the substrate is polished with a polishing pad having a Shore D hardness of 65 not smaller than 50 .
24. The method of claim 22, wherein the substrate is a substrate in a production process of a semiconductor device.

25. The method of claim 22, wherein a silicon oxide film formed on the substrate is polished.
26. The method of claim 22, wherein the polishing slurry which is supplied to the polishing pad on a polishing surface plate, and the substrate which comprises a silicon oxide insulating film are moved relatively to each other so as to polish the substrate.
27. The method of claim 26, wherein the silicon oxide insulating film is polished with a polishing slurry containing tetravalent metal hydroxide particles such that a polishing rate would be 200 to $2,000 \mathrm{~nm} / \mathrm{mm}$.
28. The polishing slurry according to claim 2, wherein the particles have an average particle diameter of primary particles of not larger than 50 nm .
29. The polishing slurry according to claim 28, wherein the tetravalent metal hydroxide has an average particle diameter of secondary particles of not larger than 300 nm .
30. The polishing slurry according to claim 29, wherein the tetravalent metal hydroxide has a density of 3 to $6 \mathrm{~g} / \mathrm{cm}^{3}$ and an average particle diameter of secondary particles of 1 to 300 nm .
31. The polishing slurry according to claim 30, wherein the particles are made of at least one of a rare earth metal hydroxide and zirconium hydroxide.
32. The polishing slurry according to claim 31, wherein the particles are made of a tetravalent metal hydroxide which is obtained by mixing the tetravalent metal salt with an alkali solution.
33. The polishing slurry according to claim 32, which has a pH of 3 to 9 .
34. The polishing slurry according to claim 33, which contains a pH stabilizer.

## 28

35. The polishing slurry according to claim 34, which contains a dispersant.
36. The polishing slurry according to claim 35, which contains a polished surface treating agent.
37. The polishing slurry according to claim 36, wherein a ratio between a polishing rate for a silicon oxide insulating film and a polishing rate for a silicon nitride insulating film is at least 5 .
38. The polishing slurry according to claim 37, which shows a light transmittance of not lower than $10 \%$ at a wavelength of 500 nm when the particles are contained in an amount of $0.2 \%$ by weight.
39. The polishing slurry according to claim 38, wherein a difference between light transmittance at a wavelength of 500 to 700 nm of the polishing slurry immediately after its preparation and light transmittance at a wavelength of 500 to 700 nm of the polishing slurry after it is left to stand for 24 hours is not higher than $20 \%$.
40. The polishing slurry according to claim 39, which has a conductivity of not higher than $30 \mathrm{mS} / \mathrm{cm}$.
41. The polishing slurry according to claim 40, wherein the particles have a positive zeta potential.
42. A method of polishing a substrate with the polishing slurry according to claim 41.
43. The method of claim 42, wherein the substrate is a substrate in a production process of a semiconductor device.
44. The method of claim 43, wherein a silicon oxide film formed on the substrate is polished.
