Repository: VANDRANKI/Agentic_Workflow

# Agentic Workflow

Automation with AI Agents for JSON data extraction and processing.

File: Input_Md_Images/Ceria_Related_Patents/ern_a7u9m6/ern_a7u9m6.md (part 2 of 2)
(12) United States Patent Ernur et al.
The results are summarized in FIG. 7. There was very little potential difference between the W-containing barrier and Cu in the slurry compositions of the preferred embodiments in comparison to the potential differences observed with the other slurry solutions tested $\left(\mathrm{H}_{2} \mathrm{O}_{2}\right.$-based).

Moreover, the potential differences observed with the slurry compositions of the preferred embodiments were such that no galvanic corrosion was likely to occur.

## Example 4

## Polishing Experiments

Different Cu damascene structures with either a WNC barrier layer or a $\mathrm{Ta}(\mathrm{N})$ barrier layer were polished using different polishing slurries and TEM (Transmission Electron

# US 8,080,505 B2 

## 11

Microscopy) or SEM (Scanning Electron Microscopy) images were taken in order to observe the effect of the different polishing slurries used.

The first Cu damascene structure tested had a WNC barrier layer and was polished with a $\mathrm{H}_{2} \mathrm{O}_{2}$-based solution (Hitachi slurry C430-A18). The result is shown in FIG. 4 (a). A loss of WNC was noticed on the top corners of the trenches at the interface between WNC and Cu .

Another Cu damascene structure with a $\mathrm{Ta}(\mathrm{N})$ barrier layer was polished with a $\mathrm{H}_{2} \mathrm{O}_{2}$ based solution (Hitachi slurry C430-A18). The result is shown in FIG. 4 (b). No loss of $\mathrm{Ta}(\mathrm{N})$ was noticed after polishing, which meant that there was no galvanic corrosion effect in the Cu structure with $\mathrm{Ta}(\mathrm{N})$ containing barrier.

Different Cu damascene structures with a WNC barrier layer were polished on a polishing tool (Megapol) with a slurry composition of a preferred embodiment comprising $\mathrm{HNO}_{3}$ and malic acid. The slurry composition also comprised silica particles.

The results are shown in FIG. 8, representing cross section SEM images, and in FIG. 9 representing cross section TEM images. No loss of WNC was noticed after polishing, which meant that there was no galvanic corrosion effect generated by a slurry composition of a preferred embodiment comprising $\mathrm{HNO}_{3}$ and malic acid in the Cu structure with WNC containing barrier.

## Example 5

## Galvanic Current Experiments

Cu and WNC samples as described in Example 1 were used with a $2 \times 2 \mathrm{~cm}^{2}$ area of exposure. The Cu and WCN samples were electrically contacted to each other through a digital multimeter and dipped respectively in a $\mathrm{H}_{2} \mathrm{O}_{2}$-based solution, a slurry composition of a preferred embodiment comprising $\mathrm{HNO}_{3}$ ( 3 wt. \%, and no $\mathrm{H}_{2} \mathrm{O}_{2}$ ), a slurry composition of a preferred embodiment comprising $\mathrm{HNO}_{3}(3 \mathrm{wt} . \%$ ) and citric acid ( $0.05 \mathrm{wt} . \%$ ), a slurry composition of a preferred embodiment comprising $\mathrm{HNO}_{3}(3 \mathrm{wt} . \%$ ) and malic acid ( $0.05 \mathrm{wt} . \%$ ), a slurry composition of a preferred embodiment comprising $\mathrm{HNO}_{3}(0.75 \mathrm{wt} . \%$ ) and fructose ( $10 \mathrm{wt} . \%$ ), a slurry composition of a preferred embodiment of a preferred embodiment comprising $\mathrm{HNO}_{3}(0.75 \mathrm{wt}$. $\%$ ) and galactose ( $1 \mathrm{wt} . \%$ ), a slurry composition of a preferred embodiment comprising $\mathrm{HNO}_{3}(0.75 \mathrm{wt} . \%)$ and glucose ( $0.05 \mathrm{wt} . \%$ ).

The results are summarized in FIG. 6 and FIG. 10, which show the galvanic current change as a function of time for the $\mathrm{Cu}-\mathrm{WNC}$ galvanic couple.

The higher galvanic current values were obtained with a $\mathrm{H}_{2} \mathrm{O}_{2}$-based slurry solution (FIG. 10).

The current values obtained with a composition of the preferred embodiments corresponded to a very small current flow. This meant that there was little potential difference built up between the W-containing barrier and Cu in the compositions of the preferred embodiments such that no galvanic corrosion was likely to occur.

This is confirmed by the results represented in FIG. 7. The potential difference appeared to be high for the $\mathrm{H}_{2} \mathrm{O}_{2}$-based solution in comparison with the potential differences measured with $\mathrm{HNO}_{3}$-based solutions, in particular with a slurry composition comprising $\mathrm{HNO}_{3}$ and malic acid or with a slurry composition comprising $\mathrm{HNO}_{3}$ and galactose.

All references cited herein are incorporated herein by reference in their entirety. To the extent publications and patents or patent applications incorporated by reference contradict
the disclosure contained in the specification, the specification is intended to supersede and/or take precedence over any such contradictory material.

The term "comprising" as used herein is synonymous with 5 "including," "containing," or "characterized by," and is inclusive or open-ended and does not exclude additional, unrecited elements or method steps.

All numbers expressing quantities of ingredients, reaction conditions, and so forth used in the specification and claims are to be understood as being modified in all instances by the term "about." Accordingly, unless indicated to the contrary, the numerical parameters set forth in the specification and attached claims are approximations that may vary depending upon the desired properties sought to be obtained by the present invention. At the very least, and not as an attempt to limit the application of the doctrine of equivalents to the scope of the claims, each numerical parameter should be construed in light of the number of significant digits and ordinary rounding approaches.

The above description discloses several methods and materials of the present invention. This invention is susceptible to modifications in the methods and materials, as well as alterations in the fabrication methods and equipment. Such modifications will become apparent to those skilled in the art from a consideration of this disclosure or practice of the invention disclosed herein. Consequently, it is not intended that this invention be limited to the specific embodiments disclosed herein, but that it cover all modifications and alternatives coming within the true scope and spirit of the invention as embodied in the attached claims.

What is claimed is:

1. A method for polishing a copper damascene structure, 35 the method comprising:
applying a slurry composition comprising abrasive particles, $\mathrm{HNO}_{3}$ and an oxidized sugar compound, wherein the slurry composition contains no $\mathrm{H}_{2} \mathrm{O}_{2}$, to the copper damascene structure, wherein the structure has an integrated tungsten-containing barrier layer, whereby the copper damascene structure is polished.
2. The method of claim 1 , further comprising:
using an $\mathrm{H}_{2} \mathrm{O}_{2}$-containing slurry composition comprising abrasive particles to substantially remove an overburden of copper from the copper damascene structure, wherein the step of using an $\mathrm{H}_{2} \mathrm{O}_{2}$-containing slurry composition is conducted before the step of applying a slurry composition comprising abrasive particles, $\mathrm{HNO}_{3}$ and an oxidized sugar compound.
3. The method of claim 1 , wherein the slurry composition further comprises a monosaccharide or a mixture of monosaccharides.
4. The method of claim 3, wherein the monosaccharide is selected from the group consisting of fructose, galactose, and glucose.
5. The method of claim 1 , wherein the slurry composition further comprises an organic acid selected from the group consisting of acetic acid, malic acid, and citric acid.
6. A method for polishing a copper damascene structure, 60 the method comprising:
applying a slurry composition comprising abrasive particles, from about $1.5 \mathrm{wt} . \%$ to about $5.0 \mathrm{wt} . \% \mathrm{HNO}_{3}$ and from about 0.00001 wt. $\%$ to about $0.5 \mathrm{wt} . \%$ aldaric acid, wherein the slurry composition contains no $\mathrm{H}_{2} \mathrm{O}_{2}$, to the copper damascene structure, wherein the structure has an integrated tungsten-containing barrier layer, whereby the copper damascene structure is polished.

7. The method of claim 1, wherein a $\mathrm{HNO}_{3}$ concentration of the slurry composition is from about $1.5 \mathrm{wt} . \%$, to about 5.0 wt. \%, based on a total weight of the composition.
8. The method of claim 7, wherein the slurry composition further comprises a sugar compound, wherein a sugar compound concentration of the slurry composition is from about 0.5 wt. $\%$ to about $15 \mathrm{wt} . \%$, based on a total weight of the composition.
9. The method of claim 7, wherein an oxidized smear compound concentration of the slurry composition is from about 0.0001 wt. $\%$ to about $0.5 \mathrm{wt} . \%$, based on a total weight of the composition.
10. The method of claim 1, wherein copper is removed at a rate of about 30 nm per minute.
11. The method of claim 1, wherein a WNC etch rate is about 1 nm per minute.
12. A method for reducing or preventing galvanic corrosion of at least one of copper and tungsten, the method comprising the step of:
applying a slurry composition comprising $\mathrm{HNO}_{3}$ and an oxidized sugar compound, wherein the slurry composition contains no $\mathrm{H}_{2} \mathrm{O}_{2}$, to copper integrated with a tungs sten-containing barrier layer, whereby galvanic corrosion of at least one of copper and tungsten is prevented or reduced.
13. The method of claim 12, wherein the slurry composition exhibits low or negligible galvanic current for a $\mathrm{Cu}-\mathrm{WNC}$ galvanic couple.
14. The method of claim 12, wherein the slurry composition further comprises abrasive particles.
15. The method of claim 12, wherein a $\mathrm{HNO}_{3}$ concentration of the slurry composition is from about $1.5 \mathrm{wt} . \%$, to about $5.0 \mathrm{wt} . \%$, based on a total weight of the composition.
16. The method of claim 15, wherein the slurry composition further comprises a sugar compound, and wherein a
sugar compound concentration of the slurry composition is from about $0.5 \mathrm{wt} . \%$ to about $15 \mathrm{wt} . \%$, based on a total weight of the composition.
17. The method of claim 15, wherein an oxidized smear 5 compound concentration of the slurry composition is from about 0.0001 wt. $\%$ to about $0.5 \mathrm{wt} . \%$, based on a total weight of the composition.
18. A method for reducing or preventing galvanic corrosion of at least one of copper and tungsten, the method comprising the step of:
applying a slurry composition comprising from about 1.5 wt. $\%$ to about $5.0 \mathrm{wt} . \% \mathrm{HNO}_{3}$ and from about 0.00001 wt. $\%$ to about $0.5 \mathrm{wt} . \%$ of aldaric acid, wherein the slurry composition contains no $\mathrm{H}_{2} \mathrm{O}_{2}$, to copper integrated with a tungsten-containing barrier layer, whereby galvanic corrosion of at least one of copper and tungsten is prevented or reduced.
19. The method of claim 1, wherein the $\mathrm{HNO}_{3}$ acts as an oxidizing compound for Cu and gives rise to no galvanic corrosion when the slurry composition is used to polish Cu structures with integrated W-containing barrier layers.
20. The method of claim 1, wherein the $\mathrm{HNO}_{3}$ replaces conventionally used oxidizer in the slurry composition.
21. The method of claim 12, wherein the $\mathrm{HNO}_{3}$ acts as an oxidizing compound for Cu and gives rise to no galvanic corrosion when the slurry composition is used to polish Cu structures with integrated W-containing barrier layers.
22. The method of claim 12, wherein the $\mathrm{HNO}_{3}$ replaces conventionally used oxidizer in the slurry composition.
23. The method of claim 1, wherein the slurry composition consists essentially of the abrasive particles, the $\mathrm{HNO}_{3}$ and the oxidized sugar compound in an aqueous composition.
24. The method of claim 12, wherein the slurry composition consists essentially of the abrasive particles, the $\mathrm{HNO}_{3}$ and the oxidized sugar compound in an aqueous composition.

# UNITED STATES PATENT AND TRADEMARK OFFICE CERTIFICATE OF CORRECTION 

| PATENT NO. | $: 8,080,505$ B2 | Page 1 of 1 |
| :-- | :-- | :-- |
| APPLICATION NO. | $: 12 / 480553$ |  |
| DATED | $:$ December 20, 2011 |  |
| INVENTOR(S) | $:$ Emur et al. |  |

It is certified that error appears in the above-identified patent and that said Letters Patent is hereby corrected as shown below:

| Issued Patent |  |
| :--: | :--: |
| Column | Line |
| Sheet 1 of 12 | 4 |
| (FIG. 1) | (Approx.) |
| Sheet 11 of 12 | 1 |
| (FIG. 11) |  |
| 4 | 26 |
| 4 | 62 |
| 13 | 10 |
|  | (Approx.) |
| 14 | 4 |
|  | (Approx.) |

## Description of Discrepancy

Change "Containg"
to -Containing--.
Change "addidtive"
to --additive--.
Change " $\mathrm{H}_{2} \mathrm{O}_{2}$ "
to $-\mathrm{H}_{2} \mathrm{O}_{2},--$.
Change "side)"
to --side).--
In Claim 9, change "smear"
to --sugar--.
In Claim 17, change "smear"
to --sugar--.

Signed and Sealed this
First Day of May, 2012
![img-13.jpeg](images\img-13.jpeg)

David J. Kappos
Director of the United States Patent and Trademark Office
