Repository: VANDRANKI/Agentic_Workflow

# Agentic Workflow

Automation with AI Agents for JSON data extraction and processing.

File: Input_Md_Images/Ceria_Related_Patents/kim_7cdtzo/kim_7cdtzo.md (part 1 of 2)
(19) United States
(12) Patent Application Publication (10) Pub. No.: US 2005/0198912 A1 Kim et al.
(43) Pub. Date: Sep. 15, 2005
(54) POLISHING SLURRY, METHOD OF PRODUCING SAME, AND METHOD OF POLISHING SUBSTRATE
(75) Inventors: Dae Hyung Kim, Gyeonggi-Do (KR); Seok Min Hong, Gyeonggi-Do (KR); Jae Hyun Jeon, Gyeonsangbuk-Do (KR); Ho Seong Kim, Gyeonggi-Do (KR); Hyun Soo Park, Gyeonggi-Do (KR); Un Gyu Paik, Gangnam-Gu (KR); Jae Gun Park, Gyeonggi-Do (KR); Yong Kuk Kim, Seoul (KR)

Correspondence Address:
MARGER JOHNSON \& MCCOLLOM, P.C. 1030 SW MORRISON STREET PORTLAND, OR 97205 (US)
(73) Assignees: K.C. TECH CO., LTD., Anseong-si (KR); IUCF-HYU, Seoul (KR)
(21) Appl. No.: 11/078,538
(22) Filed: $\quad$ Mar. 11, 2005
(30) Foreign Application Priority Data

Mar. 12, 2004 (KR) 2004-16943
May 4, 2004 (KR) 2004-31279

## Publication Classification

(51) Int. Cl. ${ }^{\circ}$ B24D 3/02
(52) U.S. Cl. 51/307; 51/298
(57) ABSTRACT

Disclosed herein is a polishing slurry for chemical mechanical polishing. The polishing slurry comprises polishing particles, which have a particle size distribution including separated fine and large polishing particle peaks. The polishing slurry also comprises polishing particles, which have a median size of $50-150 \mathrm{~nm}$. The present invention provides the slurry having an optimum polishing particle size, in which the polishing particle size is controlled and which is useful to produce semiconductors having fine design rules by changing the production conditions of the slurry. The present invention also provides the polishing slurry and a method of producing the same, in which a desirable CMP removal rate is assured and scratches are suppressed by controlling a polishing particle size distribution, and a method of polishing a substrate.
![img-0.jpeg](images\img-0.jpeg)

![img-1.jpeg](images\img-1.jpeg)

Fig. 1b
Prior Art
![img-2.jpeg](images\img-2.jpeg)

Fig. 1c
Prior Art
![img-3.jpeg](images\img-3.jpeg)

# Fig. 2 

![img-4.jpeg](images\img-4.jpeg)

# Fig. 3a 

![img-5.jpeg](images\img-5.jpeg)

Fig. 3b
![img-6.jpeg](images\img-6.jpeg)

# Fig. 4a 

![img-7.jpeg](images\img-7.jpeg)

Fig. 4b
![img-8.jpeg](images\img-8.jpeg)

# Fig. 5a 

![img-9.jpeg](images\img-9.jpeg)

Fig. 5b
![img-10.jpeg](images\img-10.jpeg)

![img-11.jpeg](images\img-11.jpeg)

Fig. 7
![img-12.jpeg](images\img-12.jpeg)

![img-13.jpeg](images\img-13.jpeg)

Fig. 9
![img-14.jpeg](images\img-14.jpeg)

Patent Application Publication Sep. 15, 2005 Sheet 8 of 8
![img-15.jpeg](images\img-15.jpeg)

## POLISHING SLURRY, METHOD OF PRODUCING SAME, AND METHOD OF POLISHING SUBSTRATE

## BACKGROUND OF THE INVENTION

[0001] 1. Field of the Invention
[0002] The present invention relates, in general, to a slurry for chemical mechanical polishing (hereinafter, referred to as 'CMP') and, more particularly, to a polishing slurry, a method of producing the same, and a method of polishing a substrate. The polishing slurry has high selectivity in terms of a polishing speed of an oxide layer to that of a nitride layer used in CMP of an STI (shallow trench isolation) process which is essential to produce ultra highly integrated semiconductors having a design rule of 256 mega D-RAM or more.
[0003] 2. Description of the Related Art
[0004] CMP is a semiconductor processing technology in which a mechanical process using polishing particles between a pressed wafer and a polishing pad and chemical etching using a slurry are simultaneously conducted, and has been an essential process of global planarization technology in the production of submicron-sealed semiconductor chips since IBM Co., Ltd. in the USA developed it at the end of the 1980 's.
[0005] A description will be given of a CMP process and a slurry needed for this process, with reference toFIGS. 1a to $1 c$. The CMP process, in which an uneven portion of a surface of a wafer is smoothed in a semiconductor process, is a process where, after the surface of the wafer is chemically transformed by an acidic or basic solution of the slurry to instantaneously form a layer weakly bonded to the surface, the layer thus formed is mechanically removed using particles in the slurry. In other words, the wafer is pressed while the slurry is provided to the surface of the wafer, thereby mechanically polishing the surface of the wafer using the particles in the slurry.
[0006] To conduct the CMP process, a head 3, on which a wafer 1 is to be mounted, a pad 4 rotating in the same direction as the head, and a slurry 2 provided between them, containing nano-sized polishing particles, are prepared. The wafer 1 is mounted on a wafer chuck 7 of the head 3 by surface tension or vacuum pressure. In the CMP process, the wafer 1 is polished by the pad 4 and the slurry 2 . A polishing table 5 , to which the pad 4 is attached, merely rotates, but the head 3 simultaneously rotates and reciprocates while deviating from the center of rotation of the polishing table 5 . At the same time, the wafer 1 is pressed toward the polishing table 5 with a predetermined pressure. The surface of the wafer 1 comes into contact with the pad 4 due to the weight of the head and applied pressure, and the slurry flows into fine gaps in the interface, that is to say, the pores 8 of the pad. Mechanical polishing is achieved by polishing particles of the slurry and surface protrusions 9 of the pad 4, and chemical polishing is achieved by chemical components of the slurry. Furthermore, upper sides of projections of the wafer 1 , in which devices are formed, first come into contact with the polishing particles or the surface protrusions, and pressure is concentrated on the projections of the wafer. Accordingly, the projections are removed at relatively high surface removal speed, resulting in uniform removal of the projections.
[0007] The types of slurry are roughly classified into a slurry for oxide, a slurry for metal, and a slurry for polysilicon according to the type of object to be polished. The slurry for oxide is used to polish an interlayer insulating film and a silicon oxide $\left(\mathrm{SiO}_{2}\right)$ layer employed in an STI (shallow trench isolation) process, and roughly comprises polishing particles, deionized water, a pH stabilizer, and a surfactant. The polishing particles function to mechanically polish the surface of the object by means of pressure from a polishing machine, and are exemplified by silica $\left(\mathrm{SiO}_{2}\right)$, ceria $\left(\mathrm{CeO}_{2}\right)$, and alumina $\left(\mathrm{Al}_{2} \mathrm{O}_{3}\right)$. Particularly, ceria slurry is frequently used to polish the silicon oxide layer during the STI process, and in this case, a silicon nitride layer is mainly used as a polishing stopper layer.
[0008] If polishing speed selectivity of the oxide layer to the nitride layer is low, generally, a dishing phenomenon, in which an excessive volume of the oxide layer is removed, occurs due to the loss of adjacent nitride layer patterns. Thus, it is impossible to achieve uniform surface flattening. Hence, an additive is added to the ceria slurry to reduce the removal speed of the nitride layer so as to improve the polishing speed selectivity of the oxide layer to the nitride layer. However, the use of the additive is disadvantageous in that the removal speed of the oxide layer, as well as the removal speed of the nitride layer, is reduced. Furthermore, the polishing particles of the ceria slurry are typically larger than those of the silica slurry, and therefore scratch the surface of the wafer.
[0009] Accordingly, the slurry for STI CMP requires high selectivity and polishing speed, dispersion and microscratch stabilities, and narrow and uniform particle size distribution. Additionally, the number of large particles having the size of $1 \mu \mathrm{~m}$ or more must exist within a predetermined range.
[0010] With respect to conventional technology of producing the slurry for STI CMP, U.S. Pat. Nos. 6,221,118 and 6,343,976, granted to Hitachi Inc., disclose a method of synthesizing ceria particles and a method of producing a slurry having high selectivity using the same.
[0011] These patents describe characteristics of particles required in the slurry for STI CMP, the type of additives containing polymer, and the production method using them in very critical and wide ranges. Particularly, the patents suggest wide ranges of an average grain size, an average primary particle size, and an average secondary particle size. In another conventional technology, U.S. Pat. No. 6,420, 269, granted to Hitachi Inc., discloses a method of synthesizing various ceria particles and a method of producing a slurry having high selectivity using the same. Furthermore, in the prior arts, U.S. Pat. Nos. 6,436,835, 6,299,659, $6,478,836,6,410,444$, and $6,387,139$, which have been made by Showa Denko Co. Ltd. in Japan, disclose a method of synthesizing ceria particles and a method of producing a slurry having high selectivity using the same. These patents mostly describe the types of additives added to the slurry, effects due to them, and a coupling agent.
[0012] However, the average particle size and the particle size distribution of the slurry particles suggested by conventional technologies are problematic in that, since the particles are large, if the slurry particles are used to produce semiconductors having fine design rules, many microscratches may be formed. With respect to this, if the large

particles are removed through simple filtering in order to form a slurry having no scratches, consumption of filters increases and reproducibility is poor.
[0013] Additionally, conventional technologies disclose only the average particle size of polishing particles constituting the slurry and the distribution of the polishing particles, but not the effects of the specific size distribution of the slurry particles within the given average particle size range on the removal rate of STI CMP or on the creation of scratches. As well, they do not disclose other characteristics of the slurry produced under process conditions generating the given size distribution. Further, they do not disclose the effects of processes of producing slurries having different properties or of conditions of slurries depending on the processes to CMP.

## SUMMARY OF THE INVENTION

[0014] Accordingly, the present invention has been made keeping in mind the above problems occurring in the prior art, and an object of the present invention is to provide a polishing slurry having high performance, a method of producing the same, and a method of polishing a substrate. In the present invention, a method and a device for pretreating various particles, a dispersing device and a method of operating the dispersing device, a method of adding a chemical additive and an amount added, and a device for transferring samples are properly employed to produce the polishing slurry essential to CMP for a process of producing ultra highly integrated semiconductors of $0.13 \mu \mathrm{~m}$ or less, particularly, a STI process.
[0015] Another object of the present invention is to provide a slurry having an optimum polishing particle size, in which the polishing particle size is controlled and which is useful to produce semiconductors having fine design rules, by changing the production conditions of the slurry. Furthermore, the present invention provides a polishing slurry and a method of producing the same, in which a desirable CMP removal rate is assured and scratches are suppressed, by controlling a polishing particle size distribution.
[0016] Still another object of the present invention is to provide a method of effectively polishing a semiconductor substrate having a fine design rule using the above slurry. In order to accomplish the above objects, the present invention provides a polishing slurry comprising polishing particles, which have a particle size distribution including separated fine and large polishing particle peaks. The polishing particles include secondary particles having a median size of $50-450 \mathrm{~mm}$, the secondary particles include primary particles having a median size of $50-300 \mathrm{~nm}$, and the primary particles include grains having a median size of $50-150 \mathrm{~nm}$.
[0017] An area ratio of the fine polishing particle peak to the large polishing particle peak may be 1-25, and more preferably, the area ratio of the fine polishing particle peak to the large polishing particle peak may be 3-16.
[0018] Meanwhile, the present invention may provide a polishing slurry comprising polishing particles, which have a median size of $50-150 \mathrm{~nm}$. The polishing particles may include primary particles having a median size of 10-120 mm , and the primary particles may include grains having a median size of $10-100 \mathrm{~nm}$.
[0019] The polishing particles are ceria, and the polishing slurry may further comprise deionized water and an anionic
polymer compound. The anionic polymer compound may be selected from the group consisting of polymethacrylic acid, ammonium polymethacrylate, polycarboxylnate, sodium dodecylsulfate, alkylbenzenesulfonate, alpha-olefinsulfonate, sodium salt of monoalkyl phosphate or fatty acid, carboxyl-acryl polymer, and any combination thereof. The polishing slurry comprises $0.0001-10 \mathrm{wt} \%$ anionic polymer compound, and the anionic polymer compound may include a polymer having a molecular weight of $2,000-50,000$ $\mathrm{g} / \mathrm{mol}$. The polishing slurry may further comprise a weak acid, organic acid, or weak base.
[0020] Furthermore, the present invention provides a method of producing a polishing slurry. The method comprises a step of preparing polishing particles which have a particle size distribution including separated fine and large polishing particle peaks.
[0021] Additionally, the present invention provides a method of producing a polishing slurry. The method comprises a step of preparing polishing particles which have a median size of $50-150 \mathrm{~nm}$.
[0022] The method may further comprise steps of mixing the polishing particles with deionized water and milling them, stabilizing dispersion by adding a dispersing agent and an additive to the milled mixture slurry, and controlling a weight of the resulting mixture slurry and removing large particles by filtering.
[0023] The polishing particles may be produced through a solid-phase synthesis process in the step of preparing the polishing particles.
[0024] The step of preparing the polishing particles may comprise the step of controlling a calcination temperature to control a particle size and the particle size distribution of the polishing particles. The calcination temperature may be $400-1,300^{\circ}$, and more preferably, the calcination temperature may be $700-90^{\circ \circ}$.
[0025] The step of milling the mixture may comprise the step of controlling the number of the milling to control a particle size and a particle size distribution of the polishing particles. The method may further comprise a step of aging the slurry to stabilize it after the filtering is conducted. A solid load of the polishing particles may be $5-40 \mathrm{wt} \%$ in the step of milling the mixture, and the dispersing agent may comprise an anionic polymer compound. A weak acid, organic acid, or weak base may be used as the additive to control a pH and to stabilize the slurry in the step of stabilizing the dispersion.
[0026] Furthermore, the present invention provides a method of polishing a substrate using the above polishing slurry. A silicon oxide film may be formed on the substrate.

## BRIEF DESCRIPTION OF THE DRAWINGS

[0027] The above and other objects, features and advantages of the present invention will be more clearly understood from the following detailed description taken in conjunction with the accompanying drawings, in which:
[0028] FIGS. $1 a$ and $1 b$ are a schematic perspective view and a schematic sectional view of a CMP device, respectively;
[0029] FIG. 1c is a schematic sectional view illustrating a CMP process;

[0030] FIG. 2 is a flow chart illustrating the production of polishing slurry;
[0031] FIIGS. $3 a$ and $3 b$ are a TEM picture and a SEM picture of polishing slurry calcined at $700^{\circ}$, respectively;
[0032] FIIGS. $4 a$ and $4 b$ are a TEM picture and a SEM picture of polishing slurry calcined at $800^{\circ}$, respectively;
[0033] FIIGS. $5 a$ and $5 b$ are a TEM picture and a SEM picture of polishing slurry calcined at $900^{\circ}$, respectively;
[0034] FIG. 6 is a graph showing particle size distributions depending on the calcination temperature;
[0035] FIG. 7 is a graph showing the pH of polishing slurry as a function of the milling number;
[0036] FIG. 8 is a graph showing the surface area per unit gram as a function of the calcination temperature;
[0037] FIG. 9 is a graph showing particle size distributions depending on the milling number; and
[0038] FIG. 10 is a graph showing particle size distributions depending on the median size of secondary particles.

## DESCRIPTION OF THE PREFERRED EMBODIMENTS

[0039] Hereinafter, a process of producing a polishing slurry according to the present invention and a characteristic analysis of the polishing slurry will be separately described in detail. Furthermore, a description will be given of a method of producing the polishing slurry using ceria as a polishing agent, deionized water as a dispersion medium thereof, and an anionic polymer dispersing agent as a dispersing agent. Additionally, a description will be given of the CMP results, such as an oxide film polishing speed and selectivity, depending on process conditions. Many modifications and variations of the present invention, which will be described later, are possible, and the scope of the present invention is not limited by the following description.
[0040] According to an aspect of the present invention, a ceria slurry includes ceria powder, deionized (DI) water, an anionic polymer dispersing agent, and an additive, such as weak acid or weak base. Referring to FIG. 2, a method of producing the polishing ceria slurry is as follows.
[0041] A precursor, such as cerium carbonate, is pretreated, that is, synthesized in a solid phase to prepare ceria powder (SI), the ceria powder is mixed and wetted with deionized water in a tank for mixing (S2), and the resulting mixture is milled using a milling machine so as to decrease the particle size and achieve distribution (S3). The anionic polymer dispersing agent is added to the slurry, which is produced according to the above procedure, to increase dispersion stability. The additive, such as a weak acid or weak base, is mixed with the mixture in a high speed mixer to control the pH , and additional milling is conducted to stabilize the dispersion (S4). Subsequently, a weight ratio (wt \%) of the slurry, that is, a solid load, is desirably set (S5), and large particles are removed through filtering to prevent the precipitation and the occurrence of scratches during the CMP process (S6). Finally, additional aging is conducted, thereby stabilizing the slurry (S7).
[0042] The production of the ceria slurry for CMP will be described in detail in "a method of producing a ceria slurry."
[0043] With respect to the polishing slurry of the present invention, the ceria slurry and the chemical additive are produced separately so that the removal rate of the oxide film is controlled and it has high selectivity to the oxide film and the nitride film. The production of the chemical additive is disclosed in Korean Patent Application No. 10-20030030880 .
[0044] [Method of Producing Ceria Slurry]
[0045] 1. Production of Ceria Powder
[0046] A first stage of the production of the ceria slurry according to the present invention is to produce the ceria powder from a crude precursor through a solid-phase synthesis method. The precursor, such as cerium carbonate, is calcined to generate the ceria powder, and a separate drying process may be conducted to remove moisture before the calcination. The dried precursor is excellent in terms of transferring and processibility.
[0047] Properties of the ceria powder depend on the calcination conditions of cerium carbonate and the construction of a calcination device. Cerium carbonate has water of crystallization and adsorbed water, and water of crystallization typically has a valence of 4,5 , or 6 . The calcination conditions depend on the number of water of crystallization and the amount of adsorbed water. After the calcination, water of crystallization and adsorbed water are removed. Thereafter, temperature and heat treatment are increased to cause decarbonation, in which a carbonate functional group is removed in the form of carbon dioxide. Thereby, the ceria powder starts to be generated. Next, additional heat treatment is implemented to cause recrystalization, thereby creating the ceria powder which consists of various sizes of particles. Water of crystallization and adsorbed water are removed at room temperature to $250^{\circ}$, the decarbonation is conducted at $230^{\circ}$ or more, and crystals start to be formed at $330^{\circ}$ or more. Crystallization is achieved at a calcination temperature of $400-1,300^{\circ}$, and preferably, $700-900^{\circ}$.
[0048] Cohesion of the particles after calcination depends on the amount of adsorbed water and water of crystallization, and when the amount is great and they are insufficiently removed from a heating furnace, the cohesion increases.
[0049] Furthermore, the crystallization degree and grain size depend on the crystallization temperature, and when the temperature of calcination for crystallization increases, the size of grain or crystallite increases. For example, FIGS. 3 to 5 illustrate TEM and SEM pictures of the polishing slurries produced at various calcination temperatures, which show crystallites formed at calcination temperatures of $700^{\circ}$, $800^{\circ}$, and $900^{\circ}$. By comparing them, it can be seen that when calcination is conducted at high temperatures, an average crystallite size increases, sizes of crystallites constituting the primary particles increase, and the number of crystallites constituting the primary particle is reduced. On the other hand, when the calcination is conducted at relatively low temperatures, the average crystallite size is decreased, the sizes of crystallites constituting the primary particles are decreased, and the number of crystallites constituting the primary particle is increased.
[0050] A detailed description will be given of the calcination process and the calcination device, below. Cerium carbonate $\left(\mathrm{Ce}_{2}\left(\mathrm{CO}_{3}\right)_{3} \cdot 6 \mathrm{H}_{2} \mathrm{O}\right)$ is fed into a container or a saggar which contains $34.1 \%$ aluminum oxide $\left(\mathrm{Al}_{2} \mathrm{O}_{3}\right)$,

61.9\% silicon dioxide $\left(\mathrm{SiO}_{2}\right), 1.23 \%$ lithium oxide $\left(\mathrm{LiO}_{2}\right)$, and $2.77 \%$ balance. Additionally, gas, such as nitrogen or fresh dried air, is supplied to effectively remove $\mathrm{CO}_{2}$ gas generated as a byproduct during the calcination. The gas is sufficiently supplied and the calcination is conducted at $400-1,300^{\circ}$, thereby producing light yellow powder, that is, cerium oxide, without a floating component.

## [0051] 2. Mixing and Milling

[0052] The ceria powder, which is produced through the calcination process as described above, is mixed and wetted using deionized water and a high speed mixer. The mixture is milled using a high energy milling machine to reduce a particle size and disperse particles, thereby producing a nano-sized ceria slurry. Since the ceria slurry has many pores, mixing must be conducted for 10 min or more to achieve sufficient wetting. Preferably, premixing is conducted for one hour or more. An agitator of the mixer and an inside of a tank may be coated or lined with Teflon to prevent metal contamination.
[0053] The slurry is mixed with deionized water or purified water so that the concentration of polishing particles, that is, the solid load, is within a desired range, for example, 5 to $40 \mathrm{wt} \%$. The higher the solid load is, the higher the productivity is. However, if the solid load is maintained at a very high level, since the viscosity of the slurry is very high and cohesion frequently occurs, the milling efficiency is drastically reduced during the subsequent milling process or the milling process may be mechanically impossible. Hence, it is preferable to maintain the desirable solid load.
[0054] After the above mixing, size reduction and distribution are conducted using a high energy milling machine so as to control the particle size and to distribute the cohering particles. The milling machine may be exemplified by a wet or dry milling machine. Since the dry milling machine may be contaminated by metal pieces caused by the abrasion of metal portions during the milling process, it is preferable to conduct the milling process using a wet milling machine made of ceramic. Meanwhile, when using a wet milling process, precipitation caused from the cohesion of the particles and reduction of milling efficiency may occur, and the presence of large particles and a size distribution having a large area may be likely to occur. Thus it is necessary to control the concentration of the polishing particles, to control a pH and conductivity, and to increase dispersion stability using a dispersing agent.
[0055] In the wet milling process using the ceria slurry, the milling process is conducted in such a way that beads having a size of $0.05-1.0 \mathrm{~mm}$ are packed in a volume of $20-80 \mathrm{vol}$ $\%$ and a rotation speed per min of the high energy milling machine is controlled to $500-2,500 \mathrm{rpm}$, thereby producing the slurry having a desirable average secondary particle size distribution.
[0056] The particle size and the particle size distribution, which are obtained after the milling process is conducted, are closely connected to the removal rate of CMP, the incidence of scratches, dispersion stability of the slurry, and precipitation, as will be described in detail in "Property analysis of a ceria slurry."
[0057] 3. Dispersion Stability and Addition of Additive
[0058] An anionic polymer dispersing agent is added to the slurry, and the additive, such as weak acid or weak base, is added thereto to control a pH , thereby stabilizing the slurry.
[0059] FIG. 7 shows that the pH of the slurry approaches an isoelectric point (IEP), at which an electrokinetic sonic amplitude (ESA) becomes 0 , in accordance with the repetition of the milling process. When the pH of the slurry approaches the point at which the electrokinetic sonic amplitude becomes 0 , electric repulsive forces between the particles are reduced, which means that the possibility of cohesion of the particles increases. In other words, a zeta potential value is 0 , causing the cohesion of the slurry. Particularly, if the solid load is $20 \mathrm{wt} \%$ or more, since the pH more rapidly approaches the IEP according to the repetition of the milling process in comparison with the milling process using the low solid load, cohesion occurs more frequently. Accordingly, in order to assure dispersion stability before the milling process and to prevent recohesion after the milling process, the milling process may be conducted after the pH of the slurry is controlled to deviate from the IEP and to correspond to acid such that dispersion stability is improved, or the milling process may be conducted after the polymer dispersing agent is added to improve dispersion stability.
[0060] With respect to this, the anionic polymer dispersing agent may be any one selected from the group consisting of polymethacrylic acid, ammonium polymethacrylate, polycarboxylnate, sodium dodecylsulfate, alkylbenzenesulfonate, alpha-olefinsulfonate, sodium salts of monoalkyl phosphate fatty acid, carboxyl-acryl polymer, and a combination thereof.
[0061] After the dispersing agent is added, dispersion stability of the slurry is improved. The repulsive forces between the particles are increased in accordance with an increase in an absolute value of the electrokinetic sonic amplitude, so that precipitation of the slurry due to cohesion is prevented and stable dispersion is achieved. The mixing and dispersion are conducted for $10 \mathrm{~min}-24$ hours. It is preferable to conduct the mixing and dispersion for 30 min or more in consideration of adsorption of polymer and stabilization of the pH , and to conduct the mixing and dispersion for 2 hours or more in consideration of aging.
[0062] Since the slurry of the present invention is watersoluble, solubility of a polymer compound in water at room temperature is desirable as a basic property. The amount of the anionic polymer compound is $0.0001-10.0 \mathrm{wt}$, preferably, $0.001-3.0 \mathrm{wt} \%$, and more preferably, $0.02-2.0 \mathrm{wt} \%$ based on the weight of the polishing particles.
[0063] Meanwhile, if the dispersing agent to be added to the slurry contains cationic substances or cations contained in additives or the like are added to the slurry, the cationic substances are bonded to the anionic polymer dispersing agent, thereby reducing the absolute value of the electrokinetic sonic amplitude. This may cause re-cohesion between the particles in the dispersed slurry. Furthermore, since the charge density depends on the molecular weight, it is necessary to select the dispersing agent which has a high charge density and a proper molecular weight causing no re-cohesion. For example, it is preferable to use the anionic

polymer dispersing agent having a molecular weight of $3,500-15,000(\mathrm{~g} / \mathrm{mol})$. If the molecular weight of the dispersing agent is $50,000(\mathrm{~g} / \mathrm{mol})$ or more, the re-cohesion between the particles is caused by a bridging phenomenon, thereby promoting the generation of large particles. Accordingly, it is preferable to use a dispersing agent having the molecular weight from $2,000-50,000(\mathrm{~g} / \mathrm{mol})$.
[0064] Additionally, a pH controlling agent may be any one selected from the group consisting of a weak base or weak acid, such as ammonium hydroxide, tetra-methyl ammonium hydroxide, mono-ethanol amine, tri-ethanol amine, benzoic acid, lactic acid, acetic acid, hydrocyanic acid, or propionic acid, organic acid, such as polymethacrylic acid or polyacrylic acid, and a combination thereof.
[0065] It is preferable that the viscosity behavior of the stabilized ceria slurry be a Newtonian behavior. In other words, before dispersion is stabilized, viscosity of the slurry depends on the shear rate. On the other hand, after dispersion is stabilized, viscosity of the slurry shows Newtonian behavior, which is independent of the shear rate.
[0066] 4. Control of Solid Load (wt \%) and Removal of Large Particles
[0067] After a dispersion stabilization process of the slurry is completed, the solid load (wt \%) of the ceria slurry is controlled to a desired range and the large particles are removed by filtering, thereby controlling a particle size distribution of the polishing particles in the slurry. When a great volume of the large particles exists, the gravitational force is larger than the dispersion force caused by the repulsive force between the particles, and surface areas of the large particles are smaller than those of the fine particles. Thus, dispersibility of the large particles is less than that of the fine particles. For the above two reasons, cohesion and precipitation frequently occur, making the slurry unstable. Therefore, it is necessary to remove the large particles to control the particle size distribution. As the number of filtering for removing the large particles, the large particles can be reduced.
[0068] 5. Aging of Slurry
[0069] Stabilization of the slurry by aging is achieved by stirring the slurry in a tank for 24 hours so as to still further stabilize the slurry. This may be additionally conducted using the completed slurry, and may be omitted if necessary.
[0070] [Property Analysis of Ceria Slurry]
[0071] Properties of the ceria slurry, which is produced through the procedure as described above, are analyzed, and the results will be described. Hereinafter, a description will be given of the particle size and the particle size distribution, which is directly connected to the basic performance of the slurry, such as the removal rate of CMP and the number of scratches generated during the polishing process, and to the dispersion stability of the slurry.
[0072] Precise analysis of properties, such as the particle size, which includes a grain size, a primary particle size, and a secondary particle size, and the particle size distribution of the polishing particles, is very important to minimize the scratches caused by the large particles and to maintain the high removal rate for high yield in a process of producing semiconductors.
[0073] The grain size, the primary particle size, and the secondary particle size of the ceria slurry according to the present invention may be controlled according to the production conditions of the slurry, and it is possible to produce the slurries, which satisfy each condition required in the design rule of a semiconductor device, by the above control. In other words, crystallization and grain size depend on calcination conditions. For example, as a calcination temperature, at which crystallization is conducted, is higher, grain size or crystallite size is larger. Furthermore, since the particle size distribution of the final ceria particles depends on milling conditions as well as the calcination temperature, it is possible to control the particle size and the particle size distribution of the ceria particles by adjusting the calcination and milling conditions.
[0074] If it is required to reduce the design rule and thus reduce permitted limits to the number and the sizes of the scratches, it is necessary to use the still smaller primary and secondary particles. With respect to the control of the size, it is possible to control the grain size by adjusting the calcination temperature, and to control the primary particle size and the secondary particle size by adjusting the milling conditions. As well, the sizes of the secondary particles, which exist in an aqueous solution in which the primary particles cohere or are dispersed, are increased according to increases in the sizes of the primary particles and in the cohesion. Since the sizes of the secondary particles depend on the dispersion degree as well as the milling conditions, the sizes of the secondary particles are controlled by adjusting dispersibility in conjunction with the milling conditions.
[0075] It is preferable that the polishing particles in the slurry be neither very small nor very large, but have a predetermined size. As for the particle sizes of the polishing particles of the ceria slurry produced according to the present invention, the polishing particles include the secondary particles having a median size of $50-45^{\circ} \mathrm{nm}$, the secondary polishing particles include the primary particles having a median size of $50-300 \mathrm{~nm}$, and the primary particles include grains having a median size of $50-150 \mathrm{~nm}$. Meanwhile, the present invention provides a polishing slurry containing polishing particles, in which the polishing particles include the secondary particles having a median size of $50-150 \mathrm{~nm}$. In this regard, the polishing particles include the primary particles having a median size of $10-120 \mathrm{~nm}$, and the primary particles include grains having a median size of $10-100 \mathrm{~nm}$. Distributions of the above particles are connected to each other, and, if the size of one type is changed, the sizes of the other two types are influenced. For example, if the grain size is changed, the primary particle size and the secondary particle size are changed.
[0076] Meanwhile, the shape of the particle size distribution is also important in conjunction with the particle size. In the present invention, it is possible to control the particle size distribution of the final ceria particles to be shaped in bimodal peaks consisting of a fine particle region and a large particle region. Referring to FIG. 6 which shows the results measured using APS, the horizontal axis denotes the size of the secondary particles, and the vertical axis denotes diffraction which means the proportion of slurry particles, having the same size, to the total number of slurry particles. The ceria polishing particles show the particle size distribution having two peaks consisting of the fine particle

region and the large particle region. As the calcination temperature is higher, the bimodal peaks are converted into two sharp peaks.
[0077] The crystallite size, the number of crystallites constituting one particle, and the particle size distribution expressed by the bimodal peaks, significantly influences the results of CMP. The effects will be described with regards to the removal rate and micro-scratches.
[0078] First, the effect of the particle size distribution to the removal rate will be described based on the mechanism of CMP. For example, within a range from the calcination temperature of $400-1,300^{\circ}$ to a predetermined temperature, since the grain size increases according to an increase in the calcination temperature, the removal rate increases. However, if the calcination temperature is the predetermined temperature or more, the removal rate is reduced even though the distribution of large grains in the slurry is increased.
[0079] The above fact may be explained as follows. Two main variables that influence the removal rate in the CMP process, are the grain size and surface areas of new surfaces of ceria particles generated during the CMP process. CMP is conducted so that the slurry acting as a polishing agent and a chemical substance acting as an additive are mixed with each other in a predetermined ratio, thereby assuring high selectivity. Polymer contained in the additive is adsorbed onto the surface of a wafer. Since polymer has an electric charge, it is adsorbed onto the nitride film rather than onto the oxide film (which is to be etched). However, since polymer has a large molecular weight, it is partially adsorbed onto the oxide film due to its intrinsic properties. Polymer adsorbed onto the surface of the oxide film forms viscous layers on the wafer, and thus reduces the removal rate of the oxide film. Accordingly, if the grain size is smaller than the thickness of the viscous layer, the removal rate of the oxide film is significantly reduced. If the grain size is larger than the thickness of the viscous layer, the removal rate is increased.
[0080] However, the removal rate is not continuously increased according to an increase in the grain size. If the grain size is larger than the thickness of the viscous layer, the removal rate is increased to the predetermined extent and then reduced. This is caused by the second variable influencing the removal rate. In other words, the second variable is caused by formation of the new surface. CMP is achieved by a chemical factor as well as a mechanical factor. Chemical bonds are formed between the surface of ceria and the surface of the oxide film through a chemical reaction, and ceria particles attached to the oxide film are pushed using a pad, thereby removing the oxide film. At this time, since ceria is poly-crystal, it is broken into single crystals during CMP. At this time, the new surfaces generated during CMP are more active and chemical than the old surfaces of the ceria particles. Accordingly, as more new surfaces are generated, the removal rate increases.
