Repository: VANDRANKI/Agentic_Workflow

# Agentic Workflow

Automation with AI Agents for JSON data extraction and processing.

File: Input_Md_Images/Ceria_Related_Patents/kim_7cdtzo/kim_7cdtzo.md (part 2 of 2)
(19) United States
[0081] However, if the calcination temperature is still higher than the predetermined temperature and thus the grain size is excessively increased, the new surfaces are generated in a relatively small volume when the poly-crystal is broken into single crystals, in comparison with the slurry having a small grain size. Hence, the removal rate is reduced and the number of scratches is increased. On the other hand,
if the calcination temperature is very low and thus the distribution of fine particles is increased, since the slurry mostly consists of the fine particles, the removal rate is reduced.
[0082] Meanwhile, another main variable in CMP is the number of micro-scratches, which are formed on an object surface to be etched, due to the polishing particles. When the primary particle size is large, or sizes of crystallite particles formed by breaking the primary particles using the pressure of the pad during the CMP process are large, the number of scratches increases. Accordingly, if the calcination temperature is the predetermined temperature or higher, the number of scratches is increased.
[0083] Therefore, it is very important to control the particle size or the particle size distribution of the polishing particles of the slurry in order to produce slurry having improved properties so as to increase the removal rate and to reduce the number of scratches.
[0084] Hereinafter, a detailed description will be given of the particle sizes and the particle size distributions of the polishing particles of the slurries which are produced under variable production conditions.
[0085] The difference between the grains according to the calcination temperature will be described, with reference toFIGS. 3 to 5.FIGS. 3 to 5 are pictures of the grains and the primary particles of the ceria slurries which are calcined at $700^{\circ}, 800^{\circ}$, and $900^{\circ}$, which show that the grain size is increased according to an increase in the calcination temperature. Accordingly, in the ceria slurries calcined at the above temperatures, the number of grains constituting one primary particle is reduced as the calcination temperature is increased, and thus the surface areas of the ceria particles, which are generated in the course of conducting CMP, are reduced. The average grain size and the surface areas obtained from FIGS. 3 to 5 are described in the following Table 1. From Table 1, it can be seen that the surface area is reduced as the calcination temperature is increased like in FIG. 8 which is a graph showing the surface area per unit gram as a function of the calcination temperature.

TABLE 1

| Calcination <br> temperature | Grain <br> size | Surface <br> area $\left(\mathrm{m}^{2} / \mathrm{g}\right)$ |
| :--: | :--: | :--: |
| $700^{\circ}$ | 24.1 | 20.8453 |
| $800^{\circ}$ | 47.7 | 5.4213 |
| $900^{\circ}$ | 77.2 | 2.6435 |

[0086] Meanwhile, the shape of the particle size distribution as well as the particle size is the important factor. As described above, the ceria slurry produced according to the present invention shows the particle size distribution which has two peaks consisting of the fine particle region and the large particle region. In this regard, the large particles corresponding to the second peak mainly cause the scratches.
[0087] First, a description will be given of the shapes of the particle size distributions according to the calcination temperature. As shown in FIG. 6, when the calcination temperature increases, the shape of the particle size distribution is a bimodal-type which includes two sharp peaks,

and the proportion of the large particles is relatively high. On the other hand, when the calcination temperature is reduced, since both the fine particle peak and the large particle peak are widened a little, the particle size distribution has smooth peaks and the proportion of fine particles is relatively increased.
[0088] Therefore, a method of reducing the peak corresponding to the large particle region which causes the scratches is to conduct the calcination at low temperatures. However, if the calcination temperature is excessively reduced in order to reduce the large particle peak and to enlarge the fine particle peak, since the grain size is reduced, the removal rate is reduced when an object material (for example, oxide film) is polished. In other words, if the grain size of the polishing particle is excessively small, since the grains do not permeate through the viscous layer which is formed by the additive on the surface of the oxide film during the CMP process, the removal rate is reduced.
[0089] Hence, a change of the milling conditions as well as the reduction of the calcination temperature enlarges the fine particle peak and reduces the large particle peak while the grain size of the polishing particle is maintained at a predetermined value. The entire large particle peak may be shifted into the fine particle region by changing the milling conditions. Furthermore, if the large particles are broken by milling to reduce the size of the particle, since the large particles are broken into many fine particles, the large particle peak is rapidly reduced and the fine particle peak is enlarged in the particle size distribution. When the fine particle peak is increased as described above, the removal rate remains high because the grain size depending on the calcination temperature is controlled even though the median size of the secondary particles is small.
[0090] Meanwhile, it is noted that the slurries having the different particle size distributions have the same median size as the particles in FIG. 6. In other words, even though the slurries have the same median size, if the calcination conditions and the milling conditions are changed, the particle size distribution, particularly, proportions of the large particle peak and the fine particle peak, are changed.
[0091] The number of grains constituting the primary particle must be large so that the primary particle size or the grain size is larger than the thickness of the viscous layer formed on an upper side of an object film to be polished through two mechanisms of CMP as described above, and so that the chemical reaction between the ceria particles and the object film to be polished is conducted rapidly through the smooth formation of the new surfaces. In addition, the primary particle size and the grain size must not be excessively large, so as to prevent the occurrence of the microscratches.
[0092] Therefore, it is important that a combination ratio of the fine particles and the large particles be optimized so as to minimize the occurrence of the micro-scratches and to maximize the removal rate even though the average sizes or the median sizes are the same as each other. This may be realized by the ratio of a fine particle peak area to a large particle peak area in the particle size distribution. In other words, the ratio of two peak areas is calculated by dividing the fine particle peak area by the large particle peak area, and the ratio may be used as an index of the combination of the fine particle peak and the large particle peak (ratio=fine
particle peak area/large particle peak area). The peak area ratios of the fine particle peak to the large particle peak, which depend on the calcination temperature, of the slurries are compared to each other in the following Table 2.

TABLE 2

| Calcination temperature | Peak area ratio |
| :--: | :--: |
| $700^{\circ}$ | 8.25 |
| $750^{\circ}$ | 6.01 |
| $800^{\circ}$ | 4.56 |
| $850^{\circ}$ | 2.85 |
| $900^{\circ}$ | 1.09 |

[0093] The large particle peak is enlarged and the number of the scratches is increased as the peak area ratio of the fine particle peak to the large particle peak is reduced. However, the removal rate starts to be reduced when the slurry is calcined at 8500 , and the removal rate of the slurry calcined at $900^{\circ}$ is lower than that of the slurry calcined at 8500 . Accordingly, it is necessary to optimize the peak area ratio in consideration of the removal rate and the scratches depending on the design rule of a semiconductor device.
[0094] Meanwhile, in addition to the calcination conditions, the milling conditions significantly influence the removal rate and the scratches. The primary particle size is determined by the milling conditions. The primary particle size is reduced and the cobering particles are re-dispersed as the milling process is repeated under the given same calcination conditions, thereby the average particle size of the slurry is reduced. Particularly, as shown in FIG. 9, since the large particle peak is reduced and the fine particle peak is enlarged as the milling process is repeated, the peak area ratio is increased.
[0095] Therefore, since the primary particle size or the grain size must be larger than the thickness of the viscous layer formed on the upper side of the object film to be polished as described above, the removal rate is reduced as the milling process is repeated under the given same calcination conditions. However, since the large primary particles are broken into the small primary particles through the milling process, the number of the micro-scratches is reduced. The peak area ratios, which depend on the milling conditions, are described in the following Table 3.

TABLE 3

| No. of milling | Peak area ratio |
| :--: | :--: |
| 4 pass | 4.81 |
| 5 pass | 5.79 |
| 6 pass | 6.32 |

[0096] As described above, in the present invention, it is possible to enlarge the fine particle peak and to reduce the large particle peak while the grain size is maintained at a predetermined value by changing production conditions, such as the calcination conditions and the milling conditions, of the slurry. The peak area ratio of the fine particle peak to the large particle peak of the slurry produced according to the present invention is set to 1-25. With respect to this, the peak area ratio of the fine particle peak to the large particle peak may be controlled to 3-16 by

adjusting the calcination conditions and the milling conditions. The peak area ratios of the fine particle peak to the large particle peak of the slurries, which include the polishing particles having the different median sizes, may be controlled as shown in the following Table 4.

TABLE 4

| Median <br> size | Mode of large <br> particle peak | Mode of fine <br> particle peak | Peak <br> area ratio |
| :--: | :--: | :--: | :--: |
| 250 nm | 279 nm | 84 nm | 7.85 |
| 104 nm | 222 nm | 58 nm | 8.68 |
| 75 nm | 176 nm | 36 nm | 15.22 |

[0097] The mode of the peak is the size of particle corresponding to the maximum value of the peak. The removal rate, removal uniformity, and the number of microscratches of the slurry which includes the polishing particles will be described in detail in the following examples.
[0098] In examples, the ceria powder and the slurry are produced under predetermined conditions through the method as described above, and properties of polishing powder and properties of the slurry are analyzed. Analysis equipment is as follows:
[0099] 1) Particle size distribution: measured using APS manufactured by Matec Applied Science Co. in the USA
[0100] 2) Electrokinetic sonic amplitude (dispersion stability): measured using ESA 9800 manufactured by Matec Applied Science Co. in the USA
[0101] 3) Viscosity: measured using a Brookfield viscometer, DVII+
[0102] 4) The number of large particles: measured using Accusizer 780FX manufactured by PSS Inc. in the USA 5) pH : measured using a pH meter manufactured by Orion, Inc. in the USA 6) Conductivity: measured using a conductivity meter manufactured by Orion, Inc. in the USA

## EXAMPLES 1 to 5

Dependence on Calcination Temperature (1) Preparation of ceria powders 1 to 5
[0103] 25 kg of highly pure cerium carbonate was charged in a container by about 800 g at every temperature, and calcined in a calcination furnace for 4 hours. With respect to the calcination temperature of examples 1 to 5 , the temperature increase rate and the holding temperature were as follows.

TABLE 5

|  | Temperature <br> increase rate $\left({ }^{\circ} / \mathrm{min}\right)$ | Holding <br> temperature $\left({ }^{\circ}\right)$ |
| :-- | :--: | :--: |
| Ceria powder 1 | 3.9 | 700 |
| Ceria powder 2 | 4.2 | 750 |
| Ceria powder 3 | 4.4 | 800 |
| Ceria powder 4 | 4.7 | 850 |
| Ceria powder 5 | 5.0 | 900 |

[0104] Spontaneous cooling was conducted in such a way that gas flowed at a rate of $20 \mathrm{~m}^{3} / \mathrm{hr}$ to effectively remove $\mathrm{CO}_{2}$ generated as a byproduct. The calcined ceria powder was analyzed by X-ray diffraction, resulting in confirmation that highly pure cerium oxide was produced. Furthermore, the powder was analyzed using a TEM and an SEM (see FIGS. 3 to 5), it can be seen that the grain size and the primary particle size rapidly increased as the calcination temperature increased. From a BET (analyzer for specific surface area) analysis, it can be seen that the surface area per unit gram was reduced as the calcination temperature increased (see FIG. 8).
[0105] (2) Preparation of Ceria Slurries 1 to 5
[0106] Ceria slurries 1 to 5 were produced using the ceria powders 1 to 5 through the same procedure. In other words, 10 kg of synthesized highly pure ceria powder and 90 kg of deionized water were mixed with each other for 1 hour or more in a high speed mixer so as to achieve sufficient wetting, and the mixture, that is, $10 \mathrm{wt} \%$ slurry was subjected to a milling process. Thereby, a particle size was controlled to a desired range and cohering particles in the slurry were dispersed. Subsequently, the milled slurry, to which ammonium polymethacrylate as an anionic additive was added in an amount of $1 \mathrm{wt} \%$ based on the ceria powder, was mixed for 2 hours or more so as to assure sufficient adsorption, and thus dispersion was achieved. Filtering was conducted, thereby creating the ceria slurries.
[0107] (3) Comparison of Ceria Slurries 1 to 5
[0108] Viscosities were measured to evaluate dispersion stability. The results were that the viscosities were independent of the calcination temperature and the ceria slurries showed Newtonian behaviors. Therefore, it was confirmed that $1 \mathrm{wt} \%$ ammonium polymethacrylate sufficiently dispersed the slurries. Removal rates, the number of scratches, and removal selectivities of the ceria slurries 1 to 5 will be described in below "CMP test results."

## EXAMPLES 6 to 8

Dependence on the Number of Milling Passes
[0109] (1) Preparation of ceria powders 6 to 8
[0110] 75 kg of highly pure cerium carbonate was charged in a container by about 800 g , and calcined in a calcination furnace at $750^{\circ}$ for 4 hours. Spontaneous cooling was conducted in such a way that gas flowed at a rate of $20 \mathrm{~m}^{3} / \mathrm{hr}$ to effectively remove $\mathrm{CO}_{2}$ generated as a byproduct. The calcined ceria powder was analyzed by X-ray diffraction, resulting in confirmation that highly pure cerium oxide was produced.
[0111] (2) Preparation of ceria slurries 6 to 8
[0112] In order to produce the ceria slurry $6,10 \mathrm{~kg}$ of synthesized highly pure ceria powder and 90 kg of deionized water were mixed with each other for 1 hour or more in a high speed mixer so as to achieve sufficient wetting, and the mixture, that is, $10 \mathrm{wt} \%$ slurry was subjected to 4 passes of a milling process. Thereby, the particle size was controlled to a desired range and cohering particles in the slurry were dispersed. Subsequently, the milled slurry, to which ammonium polymethacrylate as an anionic additive was added in an amount of $1 \mathrm{wt} \%$ based on the amount of the ceria

powder, was mixed for 2 hours or more so as to assure sufficient adsorption, and thus dispersion was achieved. Filtering was conducted, thereby creating the ceria slurry. Ceria slurries 7 and 8 were produced through the same procedure as the ceria slurry 6 except that the ceria slurries 7 and 8 were subjected to 5 and 6 passes, respectively, of the milling process.
[0113] (3) Comparison of Ceria Slurries 6 to 8
[0114] Viscosities were measured to evaluate dispersion stability. The results were that the viscosities were independent of the calcination temperature and the ceria slurries showed Newtonian behaviors. Therefore, it was confirmed that 1 wt $\%$ ammonium polymethacrylate sufficiently dispersed the slurries. Particle size distributions of the ceria slurries 6 to 8 are shown in FIG. 9. Removal rates, the numbers of scratches, and removal selectivities of the ceria slurries 6 to 8 will be described in the below "CMP test results."

## EXAMPLES 9 to 11

Dependence on the Median Size of Polishing Particles
[0115] (1) Preparation of ceria powders 9 to 11
[0116] 75 kg of highly pure cerium carbonate was charged in a container by about 800 g , and calcined in a calcination furnace at $750^{\circ}$ for 4 hours. Spontaneous cooling was conducted in such a way that gas flowed at a rate of $20 \mathrm{~m}^{3} / \mathrm{hr}$ to effectively remove $\mathrm{CO}_{2}$ generated as a byproduct. The calcined ceria powder was analyzed by X-ray diffraction, resulting in confirmation that highly pure cerium oxide was produced.
[0117] (2) Preparation of Ceria Slurries 9 to 11
[0118] In order to produce the ceria slurry $9,10 \mathrm{~kg}$ of highly pure ceria powder and 90 kg of deionized water were mixed with each other for 1 hour or more in a high speed mixer so as to achieve sufficient wetting, and the mixture, that is, $10 \mathrm{wt} \%$ slurry, was repeatedly subjected to a milling process until the median size of secondary particles was 205 nm , for example, 7 passes. Through the milling process, the particle size was controlled to a desired range and cohering particles in the slurry were dispersed. Subsequently, a poly-mer-based dispersing agent as an anionic additive was added in an amount of $1 \mathrm{wt} \%$ based on the amount of ceria powder, and mixing was conducted for 2 hours or more so as to assure sufficient adsorption, and thus dispersion was achieved. Filtering was conducted, thereby creating the ceria slurry. The ceria slurries 10 and 11 were produced through the same procedure as the ceria slurry 9 except that the ceria slurries 10 and 11 were subjected to the milling process repeatedly until the median size of the secondary particles
was 110 nm , for example, 13 passes, and 75 nm , for example, 20 passes, respectively.
[0119] (3) Comparison of Ceria Slurries 9 to 11
[0120] Viscosities and electrokinetic sonic amplitudes were analyzed to evaluate dispersion stability. The results were that the ceria slurries showed Newtonian behaviors and that sufficient repulsive force between the particles was assured. Therefore, it was confirmed that $1 \mathrm{wt} \%$ polymerbased dispersing agent sufficiently dispersed the slurries. Particle size distributions of the ceria slurries 9 to 11 are shown in FIG. 10.
[0121] [CMP Test Results]
[0122] Polishing performance tests were carried out using polishing slurries for CMP produced according to examples 1 to 11. 6EC manufactured by Strasbourgh, Inc. in the USA was used as a CMP device. An $8^{\circ}$ wafer, on which PE-TEOS (plasma enhanced chemical vapor deposition TEOS oxide) was applied to form an oxide film on the entire surface thereof, and another $8^{\circ}$ wafer, on which $\mathrm{Si}_{3} \mathrm{~N}_{4}$ was applied to form a nitride film on the entire surface thereof, were used as an object wafer. Test conditions and consumption substances were as follows:
[0123] 1) Pad: IC1000/SUBAIV (purchased from Rodel, Inc. in the USA)
[0124] 2) Device for measuring a film thickness: Nano-Spec 180 (purchased from Nano-metrics, Inc. in the USA)
[0125] 3) Table speed: 70 rpm
[0126] 4) Spindle speed: 70 rpm
[0127] 5) Down force: 4 psi
[0128] 6) Back pressure: 0 psi
[0129] 7) Amount of slurry supplied: $100 \mathrm{ml} / \mathrm{min}$
[0130] 8) Measurement of residual particles and scratches: measured using Surfscan SP1 manufactured by KLA-Tencor, Inc. in the USA.
[0131] Surfaces of the wafers, on which the oxide film (PE-TEOS) and the nitride film (Si3N4) were formed, were polished using the polishing slurries, which were produced under the conditions given in examples 1 to 11 , for 1 min . The removal rate was determined from a thickness change of the polished film, and the micro-scratches were measured using Surfscan SP1. Polishing performance for the slurries was tested in such a way that polishing characteristics were measured after a blank wafer was polished three times or more. Averages of the measured values are described in the following Table 6.

TABLE 6

|  | Production <br> conditions | Median size <br> of secondary <br> particles <br> $(\mathrm{nm})$ | Peak <br> area <br> ratio | Removal <br> rate of <br> oxide film <br> $(\AA / \mathrm{min})$ | Removal <br> rate of <br> nitride film <br> $(\AA / \mathrm{min})$ | Removal <br> ratio of <br> oxide to <br> nitride | WIWNU <br> $(\%)$ | Oxide film <br> residual <br> particles <br> $(\#)$ | Scratches <br> $(\#)$ |
| :--: | :--: | :--: | :--: | :--: | :--: | :--: | :--: | :--: | :--: |
| 1 | Calcination <br> Temp. $700^{\circ}$ | 300 | 8.25 | 2030 | 50 | 40.8 | 1.0 | 293 | 1 |

TABLE 6-continued

| Exmpl. | Production conditions | Median size of secondary potticles ( nm ) | Peak area ratio | Removal rate of oxide film ( $\AA / \mathrm{min}$ ) | Removal rate of nitride film ( $\AA / \mathrm{min}$ ) | Removal ratio of oxide to nitride | W1WNU <br> (\%) | Oxide film residual particles (\#) | Scratches (\#) |
| :--: | :--: | :--: | :--: | :--: | :--: | :--: | :--: | :--: | :--: |
| 2 | Calcination Temp. $750^{\circ}$ | 294 | 6.01 | 2179 | 51 | 42.9 | 1.1 | 355 | 3 |
| 3 | Calcination Temp. $800^{\circ}$ | 296 | 4.56 | 2424 | 50 | 48.3 | 1.2 | 405 | 4 |
| 4 | Calcination Temp. $850^{\circ}$ | 292 | 2.85 | 2591 | 48 | 54.2 | 1.4 | 477 | 6 |
| 5 | Calcination Temp. $900^{\circ}$ | 298 | 1.09 | 2525 | 48 | 52.6 | 1.3 | 494 | 8 |
| 6 | 4 pass milling | 433 | 4.81 | 2417 | 49 | 49.0 | 1.3 | 428 | 6 |
| 7 | 5 pass milling | 344 | 5.79 | 2267 | 50 | 45.0 | 1.2 | 384 | 4 |
| 8 | 6 pass milling | 295 | 6.32 | 2212 | 48 | 45.7 | 1.1 | 350 | 3 |
| 9 | 7 pass milling | 250 | 7.85 | 2280 | 52 | 43.8 | 1.2 | 340 | 3 |
| 10 | 13 pass milling | 104 | 8.68 | 2090 | 48 | 43.5 | 1.0 | 200 | 2 |
| 11 | 20 pass milling | 75 | 15.22 | 1760 | 48 | 36.7 | 1.0 | 90 | 0 |

[0132] All Examples 1 to 11 are acceptable in the removal rate and removal selectivity (removal ratio of the oxide film to the nitride film), and also excellent in the within-wafernonunformity (WIWNU) which indicates removal uniformity of the polished wafer during the polishing process.
[0133] When observing a CMP characteristic change according to a calcination temperature change referring to examples 1 to 5 , it can be seen that since peak area ratios, that is, particle size distributions, are different from each other as the calcination temperature increases even if the median sizes of the secondary particles are the same as each other, the removal rate of the oxide film increases up to $850^{\circ}$. However, when the calcination is conducted at $900^{\circ}$, the removal rate is influenced by a small surface area rather than a increased grain size, and thus the removal rate of the oxide film is reduced. The removal rate of the nitride film is constant because the polymer-based additive is thickly adsorbed. Furthermore, since the grain size increases as the calcination temperature increases, the number of residual particles of the oxide film and the number of scratches increase.
[0134] Meanwhile, in examples 6 to 8 , the median size of the secondary particles is reduced and the removal rate of the oxide film is also reduced, as milling is repeated at the given calcination temperature. Since the polymer-based additive is thickly adsorbed, the removal rate of the nitride film is constant. However, a secondary particle size is reduced as milling is repeated, and thus the numbers of the residual particles of the oxide film and scratches are reduced.
[0135] Furthermore, in examples 9 to 11, when the oxide film and the nitride film are polished using the slurries in which the median size of the polishing particles is reduced, the removal rates of the oxide film and the nitride film are reduced a little, and the number of the residual particles of the oxide film and the number of the scratches are significantly reduced. The reduction of the number of the residual particles of the oxide film and the number of the scratches
is a very useful property that the polishing slurry must have in the course of producing a highly integrated semiconductor having a still smaller design rule. Additionally, when the oxide film and the nitride film are polished, since the within-wafer-nonuniformity (WIWNU), which indicates removal uniformity, is very small, an object material is uniformly polished during the polishing process.
[0136] Therefore, according to the present invention, it is possible to control a grain size or a particle size distribution of polishing particles depending on a calcination temperature and milling conditions so as to minimize the occurrence of micro-scratches. Furthermore, it is possible to control a removal rate, removal selectivity, or removal uniformity, thereby producing a slurry having excellent polishing properties.
[0137] Meanwhile, a method of polishing a substrate using the above polishing slurry is as follows.
[0138] In the method of polishing the substrate according to the present invention, a predetermined substrate is polished using the above polishing slurry. A particle size of the polishing particles and a ratio of a fine particle peak area to a large particle peak area are controlled by adjusting the calcination conditions and the milling conditions.
[0139] Preferably, a substrate, on which a film to be polished and a polishing stoppage film are formed, is prepared. The film to be polished is polished using the slurry which has a preferable particle size and a particle size distribution including separated fine and large polishing particle peaks, and by means of which a removal rate is improved and the occurrence of the micro-scratches is minimized. The film to be polished is made of an oxidebased substance, and the polishing stoppage film is made of a nitride-based substance.
[0140] In the present invention, it is possible to control a particle size or a particle size distribution of polishing particles of a slurry, thereby producing the polishing slurry

having improved properties. The particle size or the particle size distribution of the polishing particles can be controlled by adjusting the calcination temperature, dispersing agent and milling conditions.
[0141] Therefore, in the particle size distribution of the slurry, it is possible to control the shape of a bimodal graph so as to assure a desirable ratio of a fine particle peak area to a large particle peak area in accordance with the use of the slurry. Furthermore, a grain size of the polishing particles is controlled to control surface areas of new surfaces and to remove large particles, thereby producing the improved slurry having an improved removal rate and causing a reduced number of scratches.
[0142] As described above, in the present invention, it is possible to produce a polishing slurry having excellent physical properties which are essential in the slurry for STI CMP. When the polishing slurry is used as the slurry for STI CMP, it can be applied to various patterns required in the course of producing ultra highly integrated semiconductors, and the excellent removal rate, removal selectivity, and within-wafer-nomuniformity (WIWNU), indicating removal uniformity, and minimized occurrence of micro-scratches can be assured.

1. A polishing slurry comprising:
polishing particles, which have a particle size distribution including separated fine and large polishing particle peaks.
2. The polishing slurry as set forth in claim 1 , wherein the polishing particles include secondary particles having a median size of $50-45^{\circ} \mathrm{nm}$, the secondary particles include primary particles having a median size of $50-300 \mathrm{~nm}$, and the primary particles include grains having a median size of $50-150 \mathrm{~nm}$.
3. The polishing slurry as set forth in claim 1 , wherein an area ratio of the fine polishing particle peak to the large polishing particle peak is $1-25$.
4. The polishing slurry as set forth in claim 1 , wherein an area ratio of the fine polishing particle peak to the large polishing particle peak is 3-16.
5. A polishing slurry comprising:
polishing particles, which have a median size of 50-150 nm .
6. The polishing slurry as set forth in claim 5 , wherein the polishing particles include primary particles having a median size of $10-120 \mathrm{~nm}$, and the primary particles include grains having a median size of $10-100 \mathrm{~nm}$.
7. The polishing slurry as set forth in claim 1 , wherein the polishing particles are ceria.
8. The polishing slurry as set forth in claim 1, further comprising deionized water and an anionic polymer compound.
9. The polishing slurry as set forth in claim 8 , wherein the anionic polymer compound is selected from the group consisting of polymethacrylic acid, ammonium polymethacrylate, polycarboxylnate, sodium dodecylsulfate, alkylbenzenesulfonate, alpha-olefinsulfonate, sodium salt of monoalkyl phosphate or fatty acid, carboxyl-acryl polymer, and any combination thereof.
10. The polishing slurry as set forth in claim 8 , wherein the polishing slurry comprises $0.0001-10 \mathrm{wt} \%$ anionic polymer compound.
11. The polishing slurry as set forth in claim 8 , wherein the anionic polymer compound includes a polymer having a molecular weight of $2,000-50,000 \mathrm{~g} / \mathrm{mol}$.
12. The polishing slurry as set forth in claim 1, further comprising a weak acid, organic acid, or weak base.
13. A method of producing a polishing slurry, comprising a step of:
preparing polishing particles which have a particle size distribution including separated fine and large polishing particle peaks.
14. A method of producing a polishing slurry, comprising a step of:
preparing polishing particles which have a median size of $50-150 \mathrm{~nm}$.
15. The method as set forth in claim 13, further comprising steps of:
mixing the polishing particles with deionized water and milling them;
stabilizing dispersion by adding a dispersing agent and an additive to the milled mixture slurry; and
controlling a weight of the resulting mixture slurry and removing large particles by filtering.
16. The method as set forth in claim 13, wherein the polishing particles are produced through a solid-phase synthesis process in the step of preparing the polishing particles.
17. The method as set forth in claim 13, wherein the step of preparing the polishing particles comprises the step of:
controlling a calcination temperature to control a particle size and the particle size distribution of the polishing particles.
18. The method as set forth in claim 17 , wherein the calcination temperature is $400-1,300^{\circ}$.
19. The method as set forth in claim 17 , wherein the calcination temperature is $700-900^{\circ}$.
20. The method as set forth in claim 15 , wherein the step of milling the mixture comprises the step of:
controlling the number of the milling to control a particle size and a particle size distribution of the polishing particles.
21. The method as set forth in claim 15 , further comprising a step of aging the slurry to stabilize it after the filtering is conducted.
22. The method as set forth in claim 15 , wherein a solid load of the polishing particles is $5-40 \mathrm{wt} \%$ in the step of milling the mixture.
23. The method as set forth in claim 15 , wherein the dispersing agent comprises an anionic polymer compound.
24. The method as set forth in claim 15 , wherein a weak acid, organic acid, or weak base is used as the additive to control a pH and to stabilize the slurry in the step of stabilizing the dispersion.
25. A method of polishing a substrate using the polishing slurry according to claim 1 .
26. The method as set forth in claim 25 , wherein a silicon oxide film is formed on the substrate.
