Repository: VANDRANKI/Agentic_Workflow

# Agentic Workflow

Automation with AI Agents for JSON data extraction and processing.

File: Input_Md_Images/Ceria_Related_Patents/kim_rxdoy8/kim_rxdoy8.md (part 1 of 2)
(19) United States
(12) Patent Application Publication KIM et al.
(10) Pub. No.: US 2015/0021513 A1
(43) Pub. Date: Jan. 22, 2015
(54) CMP SLURRY COMPOSITION FOR POLISHING AN ORGANIC LAYER AND METHOD OF FORMING A SEMICONDUCTOR DEVICE USING THE SAME
(71) Applicants: Yun-Jeong KIM, Suwon-si (KR); Sang-Kyun KIM, Yongin-si (KR); Kwang-Bok KIM, Incheon (KR); Ye-Hwan KIM, Seoul (KR); Jung-Sik CHOI, Seongnam-si (KR); Choong-Ho HAN, Seoul (KR); Gi-Sik HONG, Hwaseong-si (KR)
(72) Inventors: Yun-Jeong KIM, Suwon-si (KR); Sang-Kyun KIM, Yongin-si (KR); Kwang-Bok KIM, Incheon (KR); Ye-Hwan KIM, Seoul (KR); Jung-Sik CHOI, Seongnam-si (KR); Choong-Ho HAN, Seoul (KR); Gi-Sik HONG, Hwaseong-si (KR)
(21) Appl. No.: 14/311,857
(22) Filed: Jun. 23, 2014
(30) Foreign Application Priority Data

Jul. 17, 2013 (KR)
Jan. 16, 2014 (KR)
May 12, 2014 (KR)

## Publication Classification

(51) Int. Cl. C09K 13/06 (2006.01) C09K 13/00 (2006.01)
(52) U.S. Cl. CPC C09K 13/06 (2013.01); C09K 13/00 (2013.01) USPC 252/79.4; 252/79.1

## ABSTRACT

A chemical mechanical polishing (CMP) slurry composition for polishing an organic layer and a method of forming a semiconductor device using the same are disclosed. The CMP slurry composition may include from $0.001 \%$ to $5 \%$ by weight of oxide-polishing particles; from $0.1 \%$ to $5 \%$ by weight of an oxidant; from $0 \%$ to $5 \%$ by weight of a polishing regulator; from $0 \%$ to $3 \%$ by weight of a surfactant; from $0 \%$ to $3 \%$ by weight of a pH regulator; and from $79 \%$ to $99.889 \%$ by weight of deionized water. The use of the CMP slurry composition makes it possible to allow a silicon-free organic layer to be polished with a selectivity higher than 6:1 with respect to an oxide layer.
![img-0.jpeg](images\img-0.jpeg)

# Fig. 1 

![img-1.jpeg](images\img-1.jpeg)

# Fig. 2A 

![img-2.jpeg](images\img-2.jpeg)

## Fig. 2B

![img-3.jpeg](images\img-3.jpeg)

# Fig. 3 

![img-4.jpeg](images\img-4.jpeg)

Fig. 4
![img-5.jpeg](images\img-5.jpeg)

# Fig. 5 

![img-6.jpeg](images\img-6.jpeg)

# Fig. 6 

![img-7.jpeg](images\img-7.jpeg)

# Fig. 7 

![img-8.jpeg](images\img-8.jpeg)

# Fig. 8 

![img-9.jpeg](images\img-9.jpeg)

# Fig. 9 

![img-10.jpeg](images\img-10.jpeg)

# Fig. 10 

![img-11.jpeg](images\img-11.jpeg)

# Fig. 11 

![img-12.jpeg](images\img-12.jpeg)

## Fig. 12

![img-13.jpeg](images\img-13.jpeg)

# Fig. 13 

![img-14.jpeg](images\img-14.jpeg)

## Fig. 14

![img-15.jpeg](images\img-15.jpeg)

# Fig. 15 

![img-16.jpeg](images\img-16.jpeg)

## Fig. 16

![img-17.jpeg](images\img-17.jpeg)

# Fig. 17 

![img-18.jpeg](images\img-18.jpeg)

# Fig. 18 

![img-19.jpeg](images\img-19.jpeg)

# Fig. 19 

![img-20.jpeg](images\img-20.jpeg)

# Fig. 20 

![img-21.jpeg](images\img-21.jpeg)

## CMP SLURRY COMPOSITION FOR POLISHING AN ORGANIC LAYER AND METHOD OF FORMING A SEMICONDUCTOR DEVICE USING THE SAME

CROSS-REFERENCE TO RELATED APPLICATIONS
[0001] This application claims priority from Korean Patent Application No. 10-2013-0084279, filed on July 17, 2013, in the Korean Intellectual Property Office (KIPO), Korean Patent Application No. 10-2014-0005583, filed on Jan. 16, 2014, and Korean Patent Application No. 10-2014-0056408, filed on May 12, 2014, in the KIPO, the entire contents of both of which are incorporated herein by reference.

## BACKGROUND

[0002] Example embodiments of the inventive concept relate to a chemical mechanical polishing (CMP) slurry composition for polishing a layer and method of forming a semiconductor device using the same.
[0003] As an integration density of semiconductor devices increases, there is an increasing demand for fine patterns and multi-layered circuitry. To meet such a demand, it may be helpful to use layers having etch rates that are different from each other. For example, an organic layer containing a hydrocarbon compound has a good etch selectivity with respect to a silicon-containing layer, and thus, the organic layer containing the hydrocarbon compound can be used as a mask layer or as a sacrificial layer. Etch selectivity is the ratio of the etch rates between two different materials, in this case between the organic layer and the silicon-containing layer. In a process of fabricating a semiconductor device, there may be a need to remove the organic layer using a CMP process. However, conventional CMP slurries have not been used to effectively polish organic layers.

## SUMMARY

[0004] Example embodiments of the inventive concept provide a CMP slurry composition capable of effectively polishing an organic layer. For example, the CMP slurry composition is usable in the manufacture of V-NAND flash memory devices or for polishing a hydrocarbon layer using double patterning technology (DPT).
[0005] Other example embodiments of the inventive concept provide a process of fabricating a semiconductor using the slurry composition.
[0006] According to example embodiments of the inventive concept, a chemical mechanical polishing (CMP) slurry composition for polishing a low silicon layer such as, for example, an organic layer or a silicon-free organic layer, may include from about $0.001 \%$ to about $5 \%$ by weight of oxidepolishing particles; from about $0.1 \%$ to about $5 \%$ by weight of an oxidant; from about $0 \%$ to about $5 \%$ by weight of a polishing regulator; from about $0 \%$ to about $3 \%$ by weight of a surfactant; from about $0 \%$ to about $3 \%$ by weight of a pH regulator; and from about $79 \%$ to about $99.889 \%$ by weight of deionized water.
[0007] In example embodiments, the polishing particle may include at least one of silica $\left(\mathrm{SiO}_{2}\right)$, ceria $\left(\mathrm{CeO}_{2}\right)$, and alumina $\left(\mathrm{Al}_{2} \mathrm{O}_{3}\right)$.
[0008] In example embodiments, the polishing particle has a grain size ranging from about 30 nm to about 120 nm .
[0009] In example embodiments, the oxidant may include at least one of hydrogen peroxide, superoxide, dioxygenyl, ozone, ozonide, peroxide, fluorine, chlorine, chlorite, chlorate, perchlorate, halogen compounds, nitric acid, nitrate, hypochlorite, hypohalite, chromium trioxide, pyridinium chlorochromate, chromate, dichromate, chromium compound, potassium permanganate, permanganate, sodium perborate, nitrous oxide, 2,2'-dipyridisulfide, lead dioxide $\left(\mathrm{PbO}_{2}\right)$, manganese dioxide $\left(\mathrm{MnO}_{2}\right)$, copper oxide $(\mathrm{CuO})$, ferric trichloride $\left(\mathrm{FeCl}_{3}\right)$, perchloric acid $\left(\mathrm{HClO}_{4}\right)$, ferric nitrate $\left(\mathrm{Fe}(\mathrm{NO})_{3}\right)$, sulfate and potassium persulfate $\left(\mathrm{K}_{2} \mathrm{~S}_{2} \mathrm{O}_{8}\right)$
[0010] In example embodiments, the polishing regulator may include at least one of organic acid, inorganic acid, nitric acid, nitrate, sulfuric acid, peroxydisulfuric acid, peroxymonosulfuric acid, sulfonic acid, acetic acid, citric acid, formic acid, gluconic acid, lactic acid, oxalic acid, tartaric acid, carboxylic acid, chloric acid, chlorous acid, hypochlorous acid, perchloric acid, halogen oxoacid, ascorbic acid, vinylogous carboxylic acid, amino acid, histidine, glycine, arginine, hydrochloric acid, fluoric acid and phosphoric acid.
[0011] In example embodiments, the surfactant may be anionic or non-ionic. For example, the surfactant may include at least one of lauryl myristyl alcohol series, methyl-oxirane polymer series, whose hydrophile lipophile balance (HLB) may be 12 or higher, ethylenediamine, ethoxylated and propoxylated alcohol series, 2-methyloxirane, oxirane series, polyethylene glycol, and polysorbate series.
[0012] The surfactant may further include at least one of benzalkonium chloride, alkyl benzene sulfonate, phemerol chloride, ammonium lauryl sulfate, sodium lauryl ether sulfate, sodium myreth sulfate, dioctyl sodium sulfosuccinate, perfluorooctanesulfonate, perfluorobutanesulfonate, linear alkylbenzene sulfonate, sodium stearate, sodium lauroyl sarcosinate, cetyl trimethylammonium bromide, cetyl trimethylammonium chloride, perfluorooctanoate, perfluorooctanoate, octenidine dihydrochloride, 5-bromo-5-nitro-1,3dioxane, dimethyldioctadecylammonium chloride, cetrimonium bromide, dioctadecyldimethylammonium bromide, octaethylene glycol monododecyl ether, glyceryl laurate, and polyethoxylated tallow amine.
[0013] In example embodiments, the pH regulator may include at least one acidic material from poly acrylic acid, carboxylic acid, nitric acid, sulfuric acid and sulfonic acid or at least one basic material from potassium hydroxide, sodium hydroxide, ammonia water, tetramethylammonium hydroxide, tetraethylammonium hydroxide, and tetrabuthylammonium hydroxide.
[0014] According to example embodiments of the inventive concept, a method of fabricating a semiconductor device may include forming a first structure having a first recess region on a substrate, forming a low silicon layer such as, for example, an organic layer or a silicon-free organic layer on the first structure to fill the first recess region, and performing a CMP process using the CMP slurry composition on the organic layer to expose a top surface of the first structure. The composition may have a pH in the range of $2.0-5.0$.
[0015] In example embodiments, the first recess region may be formed to include a first hole exposing the substrate, and the method may further include, after performing the CMP process on the organic layer, forming a second structure including a second hole exposing a top surface of the organic layer on the first structure, removing the organic layer through the second hole, forming an active pillar covering at least

sidewalls of the first and second holes, and forming a conductive line in the first and second structures.
[0016] In example embodiments, each of the first and second structures may be formed to include a plurality of insulating layers and a plurality of sacrificial layers that may be alternatively stacked on the substrate, and the forming of the conductive line in the first and second structures may include selectively removing the sacrificial layers to form an interlayered empty region, and forming the conductive line in the inter-layered empty region.
[0017] In example embodiments, the first structure may include etch-target layer provided on the substrate, a plurality of line-shaped first mask patterns provided parallel to each other on the etch-target layer, and a second mask layer conformally covering side and top surfaces of the first mask patterns, the second mask layer may have the first recess region between the first mask patterns, and exposing the top surface of the first structure may be performed to expose a top surface of the second mask layer.
[0018] In example embodiments, a space between the first mask patterns may be about three times a thickness of the second mask layer, and the organic layer may be disposed between the first mask patterns.
[0019] In example embodiments, the method may further include an anisotropic etching process to remove the exposed second mask layer and form a second mask pattern below the organic layer.
[0020] In example embodiments, an oxide layer may be provided on the first structure, and the CMP slurry composition may be configured to allow the organic layer to be polished with respect to the oxide layer with a selectivity higher than about 6:1.
[0021] In example embodiments, the removing of the portion of the organic layer may be performed not to expose a top surface of the first structure.
[0022] According to at least one example embodiment, a chemical mechanical polishing (CMP) slurry composition includes a first concentration of oxide-polishing particles, a second concentration of an oxidant, a third concentration of a polishing regulator, a fourth concentration of a surfactant, a fifth concentration of a pH regulator, and a sixth concentration of deionized water, the slurry composition being configured to etch a first type of layer at a different rate than a second type of layer. For example, the first type of layer is an oxide layer and the second type of layer comprises an organic layer, an etch selectivity of the oxide layer with respect to the organic layer is in a range between 6:1 and 430:1, and the organic layer is a mask layer.

## BRIEF DESCRIPTION OF THE DRAWINGS

[0023] Example embodiments will be more clearly understood from the following brief description taken in conjunction with the accompanying drawings. The accompanying drawings represent non-limiting, example embodiments as described herein.
[0024] FIGS. 1, 2A, and 2B are sectional views illustrating a process of fabricating a semiconductor device, according to example embodiments.
[0025] FIGS. $\mathbf{3}$ through $\mathbf{1 0}$ are sectional views illustrating a process of fabricating a semiconductor device, according to example embodiments.
[0026] FIGS. 11 to 17 are sectional views illustrating a process of fabricating a semiconductor device, according to other example embodiments.
[0027] FIG. 18 is a schematic block diagram illustrating an example of memory systems including a semiconductor device fabricated by the process of example embodiments.
[0028] FIG. 19 is a schematic block diagram illustrating an example of memory cards including a semiconductor device fabricated by the process of example embodiments.
[0029] FIG. 20 is a schematic block diagram illustrating an example of information processing systems including a semiconductor device fabricated by the process of example embodiments.
[0030] It should be noted that these figures are intended to illustrate the general characteristics of methods, structure and/or materials utilized in certain example embodiments and to supplement the written description provided below. These drawings are not, however, to scale and may not precisely reflect the precise structural or performance characteristics of any given embodiment, and should not be interpreted as defining or limiting the range of values or properties encompassed by example embodiments. For example, the relative thicknesses and positioning of molecules, layers, regions and/ or structural elements may be reduced or exaggerated for clarity. The use of similar or identical reference numbers in the various drawings is intended to indicate the presence of a similar or identical element or feature.

## DETAILED DESCRIPTION

[0031] Example embodiments will now be described more fully with reference to the accompanying drawings, in which example embodiments are shown. Example embodiments may, however, be embodied in many different forms and should not be construed as being limited to the embodiments set forth herein; rather, these example embodiments are provided so that this disclosure will be thorough and complete, and will fully convey the concept of example embodiments to those of ordinary skill in the art. In the drawings, the thicknesses of layers and regions are exaggerated for clarity. Like reference numerals in the drawings denote like elements, and thus their description will be omitted.
[0032] It will be understood that when an element is referred to as being "on," "connected" or "coupled" to another element, it can be directly on, directly connected or coupled to the other element or intervening elements may be present. In contrast, when an element is referred to as being "directly on," "directly connected" or "directly coupled" to another element, there are no intervening elements present. Like numbers indicate like elements throughout. As used herein the term "and/or" includes any and all combinations of one or more of the associated listed items. Other words used to describe the relationship between elements or layers should be interpreted in a like fashion (e.g., "between" versus "directly between," "adjacent" versus "directly adjacent," "on" versus "directly on").
[0033] It will be understood that, although the terms "first", "second", etc. may be used herein to describe various elements, components, regions, layers and/or sections, these elements, components, regions, layers and/or sections should not be limited by these terms. These terms are only used to distinguish one element, component, region, layer or section from another element, component, region, layer or section. Thus, a first element, component, region, layer or section discussed below could be termed a second element, component, region, layer or section without departing from the teachings of example embodiments.

[0034] Spatially relative terms, such as "beneath," "below," "lower," "above," "upper" and the like, may be used herein for ease of description to describe one element or feature's relationship to another element(s) or feature(s) as illustrated in the figures. It will be understood that the spatially relative terms are intended to encompass different orientations of the device in use or operation in addition to the orientation depicted in the figures. For example, if the device in the figures is turned over, elements described as "below" or "beneath" other elements or features would then be oriented "above" the other elements or features. Thus, the example term "below" can encompass both an orientation of above and below. The device may be otherwise oriented (rotated 90 degrees or at other orientations) and the spatially relative descriptors used herein interpreted accordingly.
[0035] The terminology used herein is for the purpose of describing particular embodiments only and is not intended to be limiting of example embodiments. As used herein, the singular forms "a," "an" and "the" are intended to include the plural forms as well, unless the context clearly indicates otherwise. It will be further understood that the terms "comprises", "comprising", "includes" and/or "including," if used herein, specify the presence of stated features, integers, steps, operations, elements and/or components, but do not preclude the presence or addition of one or more other features, integers, steps, operations, elements, components and/or groups thereof.
[0036] Example embodiments are described herein with reference to cross-sectional illustrations that are schematic illustrations of idealized embodiments (and intermediate structures) of example embodiments. As such, variations from the shapes of the illustrations as a result, for example, of manufacturing techniques and/or tolerances, are to be expected. Thus, example embodiments should not be construed as limited to the particular shapes of regions illustrated herein but are to include deviations in shapes that result, for example, from manufacturing. For example, an implanted region illustrated as a rectangle will, typically, have rounded or curved features and/or a gradient of implant concentration at its edges rather than a binary change from implanted to non-implanted region. Likewise, a buried region formed by implantation may result is some implantation in the region between the buried region and the surface through which the implantation takes place. Thus, the regions illustrated in the figures are schematic in nature and their shapes are not intended to illustrate the actual shape of a region of a device and are not intended to limit the scope of example embodiments.
[0037] Although corresponding plan views and/or perspective views of some cross-sectional view(s) may not be shown, the cross-sectional view(s) of device structures illustrated herein provide support for a plurality of device structures that extend along two different directions as would be illustrated in a plan view, and/or in three different directions as would be illustrated in a perspective view. The two different directions may or may not be orthogonal to each other. The three different directions may include a third direction that may be orthogonal to the two different directions. The plurality of device structures may be integrated in a same electronic device. For example, when a device structure (e.g., a memory cell structure or a transistor structure) is illustrated in a crosssectional view, an electronic device may include a plurality of the device structures (e.g., memory cell structures or transistor structures), as would be illustrated by a plan view of the
electronic device. The plurality of device structures may be arranged in an array and/or in a two-dimensional pattern.
[0038] Unless otherwise defined, all terms (including technical and scientific terms) used herein have the same meaning as commonly understood by one of ordinary skill in the art to which example embodiments of the inventive concepts belong. It will be further understood that terms, such as those defined in commonly-used dictionaries, should be interpreted as having a meaning that is consistent with their meaning in the context of the relevant art and will not be interpreted in an idealized or overly formal sense unless expressly so defined herein.
[0039] In example embodiments, a fabrication process to be described below may be applied to a nonvolatile memory device (for example, having a three-dimensional V-NAND flash memory structure or for polishing a hydrocarbon layer using double patterning technology (DPT)).
[0040] FIGS. 1, 2A, and 2B are sectional views illustrating a process of fabricating a semiconductor device, according to example embodiments of the inventive concept.
[0041] Referring to FIG. 1, a structure $\mathbf{1 1 0}$ may be formed on a substrate $\mathbf{1 0 0}$ to include a recessed region $\mathbf{1 1 5}$. The structure $\mathbf{1 1 0}$ may include a top portion $\mathbf{1 1 2}$ made of oxide. An organic layer $\mathbf{1 2 0}$ may be formed on the structure $\mathbf{1 1 0}$. In an example embodiment, the organic layer $\mathbf{1 2 0}$ may be referred to as a spin-on-carbon layer or a spin-on-hard mask layer. The organic layer $\mathbf{1 2 0}$ may also be a low silicon layer such as, for example, an organic layer or a silicon-free organic layer. The formation of the organic layer $\mathbf{1 2 0}$ may include a spin-coating step and a drying or baking step. The organic layer $\mathbf{1 2 0}$ may be formed to fill the recessed region $\mathbf{1 1 5}$.
[0042] Referring to FIGS. 2A and 2B, a polishing process may be performed to polish the organic layer $\mathbf{1 2 0}$, according to at least one example embodiment. For example, the process may be performed to remove a portion of the organic layer $\mathbf{1 2 0}$ from a top surface of the structure $\mathbf{1 1 0}$. In example embodiments, the polishing process may be a chemical-mechanical polishing (CMP) process. In an example embodiment, as shown in FIG. 2A, an organic pattern 120a may be formed on the structure $\mathbf{1 1 0}$ to have a predetermined thickness. Alternatively, as shown in FIG. 2B, the polishing process may be performed in such a way that the top surface of the structure $\mathbf{1 1 0}$ is exposed and the organic pattern $\mathbf{1 2 0} a$ remains in the recessed region $\mathbf{1 1 5}$. In example embodiments, the CMP process may be performed using a CMP slurry composition including, for example, from about $0.001 \%$ to about $5 \%$ by weight of oxide-polishing particles; from about $0.1 \%$ to about $5 \%$ by weight of an oxidant; from $0 \%$ to about $5 \%$ by weight of a polishing regulator; from $0 \%$ to about $3 \%$ by weight of a surfactant; from $0 \%$ to about $3 \%$ by weight of a pH regulator; and from about $79 \%$ to about $99.889 \%$ by weight of deionized water.
[0043] The polishing particle may include at least one of silica $\left(\mathrm{SiO}_{2}\right)$, certa $\left(\mathrm{CeO}_{2}\right)$, and alumina $\left(\mathrm{Al}_{2} \mathrm{O}_{3}\right)$. The polishing particle may be provided to have a grain size ranging from about 10 nm to about 100 nm and preferably ranging from about 30 nm to about 120 nm .
[0044] The oxidant may induce oxidation of the organic layer, which allows to obtain a desired polishing rate. The oxidant may include at least one of peroxide series (e.g., hydrogen peroxide, superoxide, dioxygenyl, ozone, and ozonide), halogen series (e.g., fluorine and chlorine), halogen compound series (e.g., chlorite, chlorate and perchlorate), nitrate series (e.g., nitric acid), hypochlorite or hypohalite

series (e.g., home cleaner), chromium compound series (e.g., chromium trioxide, pyridinium chlorochromate, chromate, and dichromate), permanganate series (e.g., potassium permanganate), a metal compound having a high oxidation number (e.g., lead dioxide $\left(\mathrm{PbO}_{2}\right)$, manganese dioxide $\left(\mathrm{MnO}_{2}\right)$, copper oxide $(\mathrm{CuO})$, ferric trichloride $\left(\mathrm{FeCl}_{3}\right)$ ), sulfate(e.g., potassium persulfate $\left(\mathrm{K}_{2} \mathrm{~S}_{2} \mathrm{O}_{6}\right)$ ), perchloric acid $\left(\mathrm{HClO}_{4}\right)$, ferric nitrate $\left(\mathrm{Fe}(\mathrm{NO})_{3}\right)$, sodium perborate, nitrous oxide, and 2,2'-dipyridisulfide.
[0045] In example embodiments, the chlorite or the chlorate series may be used as the oxidant.
[0046] The polishing regulator may cut carbon chains in the organic layer. Organic or inorganic acid may be used as the polishing regulator. For example, the polishing regulator may include at least one of nitrate series (e.g., nitric acid), sulfonic series (e.g., sulfuric acid, peroxydisulfuric acid, and peroxymonosulfuric acid), carboxylic acid series (e.g., acetic acid, citric acid, formic acid, gluconic acid, lactic acid, oxalic acid, and tartaric acid), halogen oxoacid series (e.g., chloric acid, chlorous acid, hypochlorous acid, and perchloric acid), vinylogous carboxylic acid series (e.g., ascorbic acid), amino acid series (e.g., histidine, glycine, and arginine) and inorganic acid (e.g., hydrochloric acid, fluoric acid and phosphoric acid). In example embodiments, the carboxylic acid series may be used as the polishing regulator.
[0047] The surfactant may improve wettability on a surface of the organic layer of the CMP slurry composition and thereby increase the polishing rate. The surfactant may be anionic or non-ionic. For example, the surfactant may include at least one of lauryl myristyl alcohol series, methyl-oxirane polymer series, whose hydrophile lipophile balance (HLB) is 12 or higher, ethylenediamine, C1-16 ethoxylated and propoxylated alcohol series, 2-methyloxirane, oxirane series, polyethylene glycol, or polysorbate series. Furthermore, the surfactant may include at least one of benzalkonium chloride, alkyl benzene sulfonate, phemerol chloride, ammonium lauryl sulfate, sodium lauryl ether sulfate, sodium myreth sulfate, dioctyl sodium sulfosuccinate, perfluorooctanesulfonate, perfluorobutanesulfonate, linear alkylbenzene sulfonate, sodium stearate, sodium lauroyl sarcosinate, cetyl trimethylammonium bromide, cetyl trimethylammonium chloride, perfluorononanoate, perfluorooctanoate, octenidine dihydrochloride, 5-bromo-5-nitro-1,3-dioxane, dimethyldioctadecylammonium chloride, cetrimonium bromide, dioctadecyldimethylammonium bromide, octaethylene glycol monododecyl ether, glyceryl laurate, and polyethoxylated tallow amine.
[0048] The pH regulator may control pH of the CMP slurry composition. Since the polishing regulator includes acid, it may also serve as a pH regulator. The pH regulator may be acid or basic. For example, the pH regulator may include acid materials, such as poly acrylic acid, carboxylic acid, nitric acid, sulfuric acid and sulfonic acid, or basic materials, such as potassium hydroxide, sodium hydroxide, ammonia water, tetramethylammonium hydroxide, tetraethylammonium hydroxide, and tetrabathylammonium hydroxide. The CMP slurry composition preferably may have a pH in the range $2.0-5.0$.
[0049] By using the CMP slurry composition, it may be possible to efficiently polish an organic layer such as organic layer 120.
[0050] The CMP slurry composition according to example embodiments will be described with reference to the experimental examples below.

## EXPERIMENTAL EXAMPLE 1

## The Type of Oxidant

[0051] According to at various example embodiments, eight wafers are prepared. Silicon-free organic layers are formed on four wafers, and TEOS layers, one of silicon oxide series, are formed on the remaining four wafers. CMP slurry compositions serving as polishing agent are prepared to contain about $1 \%$ by weight of silica, about $98 \%$ by weight of deionized water, and about $1 \%$ by weight of an oxidant. The type of oxidant contained in the CMP slurry compositions is changed to peroxide series, chlorate, nitrate series, and compounds having a high oxidation number. In an example embodiment, hydrogen peroxide is used as one of the peroxide series. Perchloric acid $\left(\mathrm{HClO}_{4}\right)$ is used as one of the chlorate series. Ferric nitrate $\left(\mathrm{Fe}(\mathrm{NO})_{3}\right)$ is used as one of the nitrate series. The compounds having a high oxidation number mean a compound of metal such as lead dioxide $\left(\mathrm{PbO}_{2}\right)$, manganese dioxide $\left(\mathrm{MnO}_{2}\right)$, copper oxide $(\mathrm{CuO})$, ferric trichloride $\left(\mathrm{FeCl}_{3}\right)$. In an example embodiment, ferric trichloride $\left(\mathrm{FeCl}_{3}\right)$ is used as one of the compounds having a high oxidation number. Mean grain size of the silica is about 60 nm . CMP processes are performed on the eight wafers using respective CMP slurry compositions. The following Table 1 shows experiment results (e.g., polishing rate and selectivity) measured after the CMP processes.

TABLE 1

|  | Type of Oxidant | Polishing Rate $(\AA / \mathrm{min})$ |  | Selectivity |
| :--: | :--: | :--: | :--: | :--: |
|  |  | Organic <br> Layer (A) | TEOS <br> (B) | (A/B) |
| 1 | Peroxide series | 1250 | 115 | 10.9 |
| 2 | Chlorate series | 1530 | 95 | 16.1 |
| 3 | Nitrate series | 920 | 89 | 10.3 |
| 4 | Compounds having a high oxidation number | 870 | 112 | 7.8 |

[0052] According to Table 1, polishing rate and selectivity are the highest for the chlorate series. However, the selectivity is higher than 6:1 for other oxidants (e.g., peroxide or nitrate series), which illustrates the fact that other oxidants can also be effectively used as antioxidants in the polishing process of an organic layer.

## EXPERIMENTAL EXAMPLE 2

Polishing Particle And Oxidant Content
[0053] In the experimental example 2, according to various example embodiments, polishing properties according to contents of the chlorate series and the silica are examined, when the chlorate series and the silica are used as the oxidant and the polishing particles, respectively. Firstly, 34 wafers are prepared. Silicon-free organic layers are formed on 17 wafers, and TEOS layers, one of silicon oxide series, are formed on the remaining 17 wafers. As shown in Table 2 below, the chlorate series having concentrations of 0.1 wt $\%-3.0 \mathrm{wt} \%$ and the silica having concentrations of 0.01 wt $\%-1.0 \mathrm{wt} \%$ are used as the oxidant and polishing particle of the CMP slurry composition, respectively. After performing the CMP process on the wafers, polishing properties are measured. Table 2 shows the measurement results. In an example

embodiment, perchloric acid $\left(\mathrm{HClO}_{4}\right)$ is used as one of the chlorate series. The mean grain size of the silica is about 60 nm .

TABLE 2

|  |  | Polishing |  |  |  |
| :--: | :--: | :--: | :--: | :--: | :--: |
|  | Oxidant | Particle | Polishing Rate (Å/min) |  | Selectivity |
|  | Content | Content | Organic | PE-TEOS | (A/B) |
|  | (wt \%) | (wt \%) | Layer (A) | (B) | (A/B) |
| 1 | 1.2 | 0.4 | 1650 | 45 | 36.7 |
| 2 | 1.0 | 0.4 | 1620 | 40 | 40.5 |
| 3 | 0.7 | 0.4 | 1510 | 42 | 35.9 |
| 4 | 0.5 | 0.4 | 1400 | 40 | 35.0 |
| 5 | 1.0 | 0.7 | 1630 | 89 | 18.3 |
| 6 | 1.0 | 0.5 | 1620 | 62 | 26.1 |
| 7 | 1.0 | 0.3 | 1590 | 42 | 37.8 |
| 8 | 0.3 | 1.0 | 1158 | 121 | 9.6 |
| 9 | 0.2 | 1.0 | 941 | 124 | 7.6 |
| 10 | 0.1 | 1.0 | 804 | 129 | 6.2 |
| 11 | 3 | 0.01 | 1987 | 5 | 397.4 |
| 12 | 3 | 0.05 | 2100 | 6 | 350 |
| 13 | 3 | 0.1 | 2230 | 28 | 79.6 |
| 14 | 3 | 0.2 | 2480 | 48 | 51.7 |
| 15 | 3 | 0.5 | 2670 | 77 | 34.7 |
| 16 | 1 | 0.05 | 1505 | 8 | 188.1 |
| 17 | 1 | 0.1 | 1600 | 31 | 51.6 |

[0054] According to Table 2, the highest etch selectivity of 397.4 is obtained when the chlorate series had an oxidant content of $3 \mathrm{wt} \%$, and the silica polishing particle had a concentration of $0.01 \mathrm{wt} \%$. Furthermore, other combinations of concentrations of oxidant and polishing particles provided etch selectivities higher than 6 , which illustrate the fact that the other combinations can also be effectively used for a polishing process of an organic layer.

## EXPERIMENTAL EXAMPLE 3-1

The Type Of Polishing Regulator
[0055] In the experimental example 3-1, polishing properties according to the type and content of the polishing regulator are examined, when $1.0 \mathrm{wt} \%$ chlorate series and 0.4 wt $\%$ silica are used as the oxidant and the polishing particles of the CMP slurry composition. Firstly, eighteen wafers are prepared. Silicon-free organic layers are formed on nine wafers, and PE-TEOS layers, one of silicon oxide series, are formed on the remaining nine wafers. As shown in Table 3 below, the carboxylic acid having contents of $0.1 \mathrm{wt} \%-1.0 \mathrm{wt}$ $\%$ are used as the polishing regulator or sulfonic acid, amino acid, inorganic acid, and nitric acid are used in place of the carboxylic acid. After performing the CMP process to the wafers, polishing properties are measured. Table 3 shows the measurement results. In an example embodiment, perchloric $\operatorname{acid}\left(\mathrm{HClO}_{4}\right)$ is used as one of the chlorate series. Formic acid is used as one of the carboxylic acid. Histidine is used as one of the amino acids. Hydrochloric acid is used as one of the inorganic acid. Mean grain size of the silica is about 60 nm .

TABLE 3

|  | Polishing regulator |  | Polishing Rate (Å/min) |  | Selectivity <br> (A/B) |
| :--: | :--: | :--: | :--: | :--: | :--: |
|  | Material | Content <br> (wt \%) | Organic <br> Layer (A) | PE-TEOS <br> (B) |  |
| 1 | Carboxylic acid | 0.5 | 2010 | 48 | 41.9 |
| 2 | Carboxylic acid | 0.3 | 1990 | 42 | 47.4 |

TABLE 3-continued

|  | Polishing regulator |  | Polishing Rate (Å/min) |  |  |
| :--: | :--: | :--: | :--: | :--: | :--: |
|  | Material | Content <br> (wt \%) | Organic <br> Layer (A) | PE-TEOS <br> (B) | Selectivity <br> (A/B) |
| 3 | Carboxylic acid | 0.1 | 1820 | 41 | 44.4 |
| 4 | Carboxylic acid | 0.7 | 2580 | 45 | 57.3 |
| 5 | Carboxylic acid | 1.0 | 3340 | 42 | 79.5 |
| 6 | Sulfonic acid | 0.3 | 1800 | 47 | 38.3 |
| 7 | Amino acid | 0.3 | 1710 | 45 | 38.0 |
| 8 | Inorganic acid | 0.3 | 1690 | 43 | 39.3 |
| 9 | Nitric acid | 0.3 | 1720 | 43 | 40.0 |

[0056] According to Table 3, the highest selectivity of 79.5 is obtained when the CMP slurry composition is formed to contain $1.0 \mathrm{wt} \%$ of chlorate-series for the oxidant, $0.4 \mathrm{wt} \%$ of silica for the polishing particles, $1.0 \mathrm{wt} \%$ of carboxylic acid for the polishing regulator, and deionized water being the remaining content. Furthermore, with respect to the other types of polishing regulators, the selectivity is higher than 38, which illustrates the fact that the other types of polishing regulators can be effectively used for the polishing process of an organic layer.

## EXPERIMENTAL EXAMPLE 3-2

## The Type Of Polishing Regulator

[0057] In the experimental example 3-2, polishing properties according to the type and content of the polishing regulator are examined, when $1.0 \mathrm{wt} \%$ of chlorate series and 0.2 $\mathrm{wt} \%$ of silica are used as the oxidant and the polishing particles of the CMP slurry composition, respectively. Firstly, six wafers are prepared. Silicon-free organic layers are formed on three wafers, and PE-TEOS layers, one of silicon oxide series, are formed on the remaining three wafers. As shown in Table 4, carboxylic acids having the contents of 0.7 $\mathrm{wt} \%, 1.0 \mathrm{wt} \%$, and $1.3 \mathrm{wt} \%$ are used as the polishing regulator. After performing the CMP process to the wafers, polishing properties are measured. Table 4 shows the measurement results. . In an example embodiment, perchloric $\operatorname{acid}\left(\mathrm{HClO}_{4}\right)$ is used as one of the chlorate series. Formic acid is used as one of the carboxylic acid. Mean grain size of the silica is about 60 nm .

TABLE 4

|  | Polishing regulator |  | Polishing Rate (Å/min) |  | Selectivity <br> (A/B) |
| :--: | :--: | :--: | :--: | :--: | :--: |
|  | Material | Content <br> (wt \%) | Organic <br> Layer (A) | PE-TEOS <br> (B) |  |
| 1 | carboxylic acid | 0.7 | 2800 | 24 | 108.3 |
| 2 | carboxylic acid | 1.0 | 3500 | 22 | 159.1 |
| 3 | carboxylic acid | 1.3 | 4410 | 21 | 210.0 |

[0058] According to Table 4, substantially high selectivities of 108.3-210.0 are obtained when $1.0 \mathrm{wt} \%$ of chloratebased oxidant, $0.2 \mathrm{wt} \%$ of silica for the polishing particles, $0.7-1.3 \mathrm{wt} \%$ of carboxylic acids for the polishing regulator are used.

## EXPERIMENTAL EXAMPLE 4

The Type Of Surfactant
[0059] In the experimental example 4, polishing properties according to the type of the surfactant are examined, when 1.0

wt $\%$ of the oxidant of chlorate series, $0.4 \mathrm{wt} \%$ of the polishing particles of silica, and $0.3 \mathrm{wt} \%$ of carboxylic acid are used for the CMP slurry composition. In the experimental example 4 , cationic, anionic, and non-ionic surfactants are added in the CMP slurry composition. Firstly, six wafers are prepared. Silicon-free organic layers are formed on three wafers, and PE-TEOS layers, one of silicon oxide series, are formed on the remaining three wafers. Next, CMP slurry compositions are formed to contain surfactants that are different from each other, as described above. The contents of the added surfactants are $0.5 \mathrm{wt} \%$ relative to the total weight of the composition. CMP processes are performed to the wafers using the CMP slurry compositions, respectively. The following Table 5 shows experimental results measured after the CMP processes. In an example embodiment, perchloric acid $\left(\mathrm{HClO}_{4}\right)$ is used as one of the chlorate series. Formic acid is used as one of the carboxylic acid. Histidine is used as one of the amino acid. Hydrochloric acid is used as one of the inorganic acid. Mean grain size of the silica is about 60 nm . Benzalkonium chloride is used as one of the cationic surfactants. Alkyl benzene sulfonate is used as one of the anionic surfactants. Polyethylene glycol is used as one of the nonionic surfactants.

TABLE 5

|  | Surfactant <br> Type | Surfactant <br> content (wt \%) | Selectivity <br> (organic layer/PETEOS) |
| :--: | :-- | :--: | :--: |
| 1 | Cationic | 0.5 | 56 |
| 2 | Anionic | 0.5 | 73 |
| 3 | Non-ionic | 0.5 | 102 |

[0060] According to Table 5, the highest selectivity of 102 is obtained, when the non-ionic surfactant is added. Regardless of the type of the surfactant, a high selectivity of 56 or higher is obtained by merely adding a surfactant. The nonionic surfactant produced the highest selectivity, and the second highest selectivity is produced by the anionic surfactant at a selectivity of 73 . Further, a peeling phenomenon on a surface of the organic layer is significantly improved when the surfactant is added with respect to when the surfactant is not added. The presence of the surfactant may make it possible to improve wettability of the CMP composition on a surface of the organic layer. By virtue to the improved wettability of the CMP composition, the polishing process may be performed on the surface with increased uniformity. The improvement of the peeling phenomenon may result from the improved wettability of the CMP composition.

## EXPERIMENTAL EXAMPLE 5-1
