Repository: VANDRANKI/Agentic_Workflow

# Agentic Workflow

Automation with AI Agents for JSON data extraction and processing.

File: Input_Md_Images/Ceria_Related_Patents/kim_rxdoy8/kim_rxdoy8.md (part 2 of 2)
| :--: | :--: | :--: | :--: | :--: | :--: |
|  | Oxidant | Particle | Polishing Rate (Å/min) |  | Selectivity |
|  | Content | Content | Organic | PE-TEOS | (A/B) |
|  | (wt \%) | (wt \%) | Layer (A) | (B) | (A/B) |
[0061] In the experimental example 5-1, polishing selectivities are examined by varying pH of the CMP composition. First, silica having a grain size of about 60 nm is added in the composition with a concentration of about $0.5 \mathrm{wt} . \%$, and perchloric acid $\left(\mathrm{HClO}_{4}\right)$ is subsequently added as one of the oxidants with a concentration of about $1.0 \mathrm{wt} . \%$, thereby forming 8 composition samples with a pH of about 2.1. pH regulators may then be added into 7 composition samples out of the total 8 composition samples, respectively, with a concentration less than $3 \mathrm{wt} . \%$. In order to decrease the pH , nitric acid is added as a pH regulator into two composition samples, thereby decreasing pH of the two composition samples to 1.8 and 2.0 , respectively. In order to increase pH , potassium hydroxide is added as a pH regulator into five composition
samples, thereby increasing pH of the five composition samples to $2.2,2.4,2.6,2.8,3.0$, respectively. CMP processes are performed to organic layers and TEOS layers using the 8 CMP slurry composition samples, respectively. The following Table 6 shows experimental results measured after the CMP processes.

TABLE 6

|  |  | Polishing Rate $(\mathrm{A} / \mathrm{min})$ |  |  | polishing |
| :--: | :--: | :--: | :--: | :--: | :--: |
|  | Composition <br> pH | Organic <br> Layer (A) | TEOS <br> (B) | Selectivity <br> (A/B) | particle stability |
| 1 | 1.8 | 1403 | 55 | 25.5 | bad |
| 2 | 2.0 | 1470 | 57 | 25.8 | bad |
| 3 | 2.1 | 1580 | 60 | 26.3 | good |
| 4 | 2.2 | 1620 | 62 | 26.1 | good |
| 5 | 2.4 | 1610 | 60 | 26.8 | good |
| 6 | 2.6 | 1520 | 61 | 24.9 | good |
| 7 | 2.8 | 1480 | 59 | 25.1 | bad |
| 8 | 3.0 | 1420 | 58 | 24.5 | bad |

According to Table 6, regardless of the pH of the composition, a high selectivity of 24.5 or higher is obtained. The meaning of 'bad' in the polishing particle stability is that polishing particles may sink (or precipitate), or the color of the polishing particles may be changed in the composition, thereby non-uniformly polishing a surface of the layers. Therefore, a preferable pH of the CMP composition of the experimental example 5-1 is about $2.1-2.6$ in the condition of $0.5 \mathrm{wt} . \%$ of silica and $1.0 \mathrm{wt} . \%$ of perchloric acid.

## EXPERIMENTAL EXAMPLE 5-2

[0062] In the experimental example 5-2, polishing particle stabilities are examined by varying the pH of the CMP composition. First, silica having a grain size of about 60 nm is added in the composition with a concentration of about 0.5 wt. $\%$, and potassium persulfate $\left(\mathrm{K}_{2} \mathrm{~S}_{2} \mathrm{O}_{8}\right)$ is subsequently added as one of the oxidants with a concentration of about 0.3 wt. $\%$, thereby forming 3 composition samples with a pH of about 4.2. pH regulators are subsequently added into 2 composition samples out of the total 3 composition samples, respectively, with a concentration less than $3 \mathrm{wt} . \%$. In order to decrease pH , sulfuric acid is added as a pH regulator into one composition sample and the adding amount of the sulfuric acid is increased incrementally, by checking pH of the one composition sample and by macroscopically examining the polishing particle stability. When the pH of the CMP composition of the experimental example 5-2 is lower than 3.5 , the polishing particle stability is poor. In order to increase pH , potassium hydroxide is added as a pH regulator into another composition sample and the adding amount of the potassium hydroxide is increased incrementally, by checking pH of the another composition sample and by macroscopically examining the polishing particle stability. When the pH of the CMP composition of the experimental example 5-2 is higher than 5.0 , the polishing particle stability is poor. Therefore, a preferable pH of the CMP composition of the experimental example 5-2 is about $3.5-5.0$ in the condition of $0.5 \mathrm{wt} . \%$ of silica and $0.3 \mathrm{wt} . \%$ of potassium persulfate.

## EXPERIMENTAL EXAMPLE 5-3

[0063] In the experimental example 5-3, polishing particle stabilities are examined by varying pH of the CMP composition. First, ceria having a grain size of about 60 nm is added in

the composition with a concentration of about $0.5 \mathrm{wt} . \%$, and ferric nitrate $\left(\mathrm{Fe}(\mathrm{NO})_{3}\right)$ is subsequently added as one of the oxidants with a concentration of about $0.3 \mathrm{wt} . \%$, thereby forming 3 composition samples with a pH of about 2.1. Then, pH regulators are added into 2 composition samples out of the total 3 composition samples, respectively, with a concentration less than $3 \mathrm{wt} . \%$. In order to decrease pH , nitric acid is added as a pH regulator into one composition sample and the adding amount of the sulfuric acid is increased incrementally, by checking pH of the one composition sample and by macroscopically examining the polishing particle stability. When the pH of the CMP composition of the experimental example $5-3$ is lower than 2.0 , the polishing particle stability is poor. In order to increase pH , potassium hydroxide is added as a pH regulator into another composition sample and the adding amount of the potassium hydroxide is increased incrementally, by checking pH of the another composition sample and by macroscopically examining the polishing particle stability. When the pH of the CMP composition of the experimental example 5-3 is higher than 2.8 , the polishing particle stability is poor. Therefore, a preferable pH of the CMP composition of the experimental example 5-3 is about 2.0-2.8 in the condition of $0.5 \mathrm{wt} . \%$ of ceria and $0.3 \mathrm{wt} . \%$ of ferric nitrate.

## EXPERIMENTAL EXAMPLE 6

[0064] In the experimental example 6, polishing selectivities are examined by varying a grain size of silica. First, silica is added in the composition with a concentration of about 0.5 wt. $\%$, and perchloric acid $\left(\mathrm{HClO}_{4}\right)$ is subsequently added as one of the oxidants with a concentration of about $1.0 \mathrm{wt} . \%$, thereby forming 4 composition samples. In an example embodiment, the grain sizes of silica in the 4 composition samples are $30 \mathrm{~nm}, 60 \mathrm{~nm}, 80 \mathrm{~nm}$, and 120 nm , respectively. CMP processes are performed to organic layers and TEOS layers using the 4 CMP slurry composition samples, respectively. The following Table 7 shows experimental results measured after the CMP processes.

TABLE 7

|  | Grain size(nm) of Silica | Polishing Rate (Å/min) |  | Selectivity |
| :--: | :--: | :--: | :--: | :--: |
|  |  | Organic <br> Layer (A) | TEOS <br> (B) | (A/B) |
| 1 | 30 | 1550 | 50 | 31 |
| 2 | 60 | 1620 | 62 | 26.1 |
| 3 | 80 | 2100 | 88 | 23.9 |
| 4 | 120 | 2430 | 101 | 24.1 |

According to Table 7, a high selectivity of 23.9 or higher is obtained when the grain size of silica is 120 nm or less.

## Experimental Example 7

[0065] In the experimental example 7, polishing selectivities are examined by varying a grain size of ceria. First, ceria is added in the composition with a concentration of about 0.05 wt. $\%$, and ferric nitrate is subsequently added as one of the oxidants with a concentration of about $3.0 \mathrm{wt} . \%$, thereby forming 3 composition samples. In an example embodiment, the grain sizes of ceria in the 3 composition samples are 30 $\mathrm{nm}, 60 \mathrm{~nm}$ and 80 nm , respectively. CMP processes are performed to organic layers and TEOS layers using the 4 CMP
slurry composition samples, respectively. The following Table 8 shows experimental results measured after the CMP processes.

TABLE 8

|  |  | Polishing Rate (Å/min) |  | Selectivity |
| :--: | :--: | :--: | :--: | :--: |
|  | Grain size(nm) of Ceria | Organic <br> Layer (A) | TEOS <br> (B) | (A/B) |
| 1 | 30 | 1720 | 4 | 430 |
| 2 | 60 | 2100 | 6 | 350 |
| 3 | 80 | 2450 | 12 | 204 |

According to Table 8, high selectivities of 204-430 are obtained when the ceria is used as an oxide-polishing particle. Furthermore, selectivity is increased as the grain size of the ceria is decreased.
[0066] According to the afore-described several experimental examples, the CMP composition can be formed in such a way that an etch selectivity between the organic layer and the oxide layer is in a range of from about 6:1 to about 430:1. Thus, a CMP composition having an etch selectivity suitable for a desired semiconductor device can be used in the CMP process.
[0067] The CMP composition may be used in a process of fabricating a semiconductor device. An example of such processes will be described in more detail below.
[0068] FIGS. 3 through 10 are sectional views illustrating a process of fabricating a semiconductor device, according to example embodiments of the inventive concept.
[0069] Referring to FIG. 3, first gate interlayered insulating layers 3 and first sacrificial layers 5 may be alternatively stacked on a substrate 1 to form a first structure 10, according to at least one example embodiment. The first sacrificial layers 5 may be formed of a material having an etch selectivity with respect to the first gate interlayered insulating layers 3. In example embodiments, the first gate interlayered insulating layers 3 may be silicon oxide layers, and the first sacrificial layers 5 may be silicon nitride layers. The first sacrificial layers 5 and the first gate interlayered insulating layers 3 may be sequentially etched to form first holes 12, thus exposing the substrate 1.
[0070] Referring to FIG. 4, a silicon-free organic layer 14 may be formed on the first structure 10 to fill the first holes 12, according to at least one example embodiment.
[0071] Referring to FIG. 5, a CMP process using the CMP composition may be performed on the organic layer 14 to remove the organic layer 14 from a top surface of the first structure 10 and expose the uppermost first gate interlayered insulating layer 3 , according to at least one example embodiment. Because the use of the CMP composition makes it possible to rapidly polish the organic layer with a high polishing selectivity with respect to an oxide layer, the CMP process can be quickly performed without process failure. As the result of the CMP process, organic patterns 14a may remain in the first holes 12.
[0072] Referring to FIG. 6, second gate interlayered insulating layers 23 and second sacrificial layers 25 may be alternatively stacked on the first structure 10 to form a second structure 20, according to at least one example embodiment. The second sacrificial layers 25 may be formed of the same material as the first sacrificial layers 5. The second gate interlayered insulating layers 23 may be formed of the same material as the first gate interlayered insulating layers 3. The

second sacrificial layers $\mathbf{2 5}$ and the second gate interlayered insulating layers 23 may be sequentially etched to form second holes 22 exposing the organic pattern $14 a$. The organic pattern $14 a$ may make it possible to protect the first holes 12 and the substrate 1 thereunder.
[0073] Although two structures 10 and 20 are depicted in FIG. 6, the stacking number of the structures may be three or more, according to various example embodiments.
[0074] Referring to FIG. 7, an ashing process using oxygen may be performed to selectively remove the organic pattern $14 a$ exposed by the second hole 22 , according to at least one example embodiment. Accordingly, the substrate 1 may be partially exposed through the first holes 12.
[0075] Referring to FIG. 8, a polysilicon layer may be conformally formed on the substrate 1 , and a first insulating gapfill layer may be formed to fill the holes 12 and 22, according to at least one example embodiment. Thereafter, a planarization etching process may be performed to form active pillars 27 and first insulating gapfill patterns 29. The active pillars 27 may be formed in the holes 12 and 22 to cover the side and bottom surfaces thereof. The first insulating gapfill patterns 29 may be formed to fill the holes 12 and 22 after the active pillars 27 are formed. Thereafter, an ion implantation process may be performed to form drain regions 31 in upper portions of the active pillars 27.
[0076] Referring to FIG. 9, the structures 20 and 10 may be patterned to form grooves 32 exposing the substrate 1, according to at least one example embodiment. The grooves 32 may be formed and spaced apart from the active pillars 27. The sacrificial layers 5 and 25 may be removed to form inter-layered empty regions. The grooves 32 may be used as paths for supplying etchant in the process of removing the sacrificial layers 5 and 25. A gate insulating layer 34 may be conformally formed in the inter-layered empty regions, and a conductive layer may be formed to fill the inter-layered empty regions and the groove 32. The gate insulating layer 34 may include a tunnel insulating layer, a charge-trap layer, and a blocking insulating layer. The conductive layer may be a doped polysilicon layer or a metal-containing layer. Next, the conductive layer may be removed from the groove 32 to expose the substrate 1 . As a result, a lower selection line LSL, word lines WL0-WL3, and upper selection lines USL0 and USL1 may be formed in the inter-layered empty regions.
[0077] Referring to FIG. 10, an ion implantation process may be performed to form a common source line CSL below the groove 32, according to at least one example embodiment. A second insulating gapfill layer may be formed to fill the grooves 32, and then, be planarized to form second insulating gapfill patterns 34 remaining in the grooves 32. Thereafter, a plurality of bit lines BL may be formed on the second gate interlayered insulating layer 23. The bit lines BL may be connected to the drain region 31 and spaced apart from each other.
[0078] As described with reference to FIGS. 3 through 10, the CMP composition according to example embodiments may be used to fabricate 3D vertical NAND FLASH memory devices.
[0079] FIGS. 11 to 17 are sectional views illustrating a process of fabricating a semiconductor device, according to other example embodiments.
[0080] Referring to FIG. 11, an etch-target layer 53 may be formed on a substrate 51, according to at least one example embodiment. The etch-target layer 53 may be formed of or include, for example, a silicon oxide layer, a silicon nitride
layer, or a polysilicon layer. A first mask layer 55 may be formed on the etch-target layer 53. The first mask layer 55 may be formed of a material (for example, a silicon-free organic material) having an etch selectivity with respect to the etch-target layer 53. A second mask pattern 57 may be formed on the first mask layer 55. The second mask pattern 57 may be formed of a material having an etch selectivity with respect to the first mask layer 55. The second mask pattern 57 may be formed to have a width W1. In example embodiments, the width W1 may be substantially equal to a minimum line width that can be obtained by a photolithography process. The second mask patterns 57 may be formed to have a space W2 that is larger than the width W1 of the second mask pattern 57. For example, a ratio of the width W1 to the space W2 may be about 3:5. Spacers 59 may be formed to cover sidewalls of the second mask pattern 57. Each of the spacers 59 may be formed to have a width W3 that may be equivalent to about one-third of the width W1 of the second mask pattern 57.
[0081] Referring to FIG. 12, the second mask pattern 57 may be removed, according to at least one example embodiment. The first mask layer 55 may be etched using the spacers 59 as an etch mask to form first mask patterns 55a. A space between the first mask patterns $55 a$ may be substantially equivalent to the width W1 of the second mask pattern 57.
[0082] Referring to FIG. 13, a third mask layer 61 may be formed to cover conformally top and side surfaces of the first mask patterns 55, according to at least one example embodiment. The third mask layer 61 may be, for example, a silicon oxide layer. The third mask layer 61 may be formed to have a thickness TI that is substantially equivalent to the width W3 of the spacer 59.
[0083] Referring to FIG. 14, an organic layer 63 may be formed on the third mask layer 61, according to at least one example embodiment. The organic layer 63 may include a silicon-free organic layer. The organic layer 63 may be formed to fill gaps between the first mask patterns 55a.
[0084] Referring to FIG. 15, a CMP process using the CMP composition may be performed on the organic layer 63 to remove the organic layer 63 from the uppermost surface of the third mask layer 61 and expose the uppermost surface of the third mask layer 61, according to at least one example embodiment. As a result, organic patterns $63 a$ may be formed between the first mask patterns 55a.
[0085] Referring to FIG. 16, an anisotropic etching process may be performed on the exposed third mask layer 61 to remove portions of the third mask layer 61 between the organic patterns $63 a$ and expose the first mask patterns 55a, according to at least one example embodiment. The first and third mask patterns $55 a$ and $61 a$ and the organic pattern $63 a$ may be removed. Accordingly, the etch-target patterns $53 a$ can have a line width that is smaller than the minimum line width that can be obtained by a photolithography process.
[0087] The method described with reference to FIGS. 11 through 17 may be applied to form word lines or bit lines of DRAM devices.

[0088] FIG. 18 is a schematic block diagram illustrating an example of memory systems including a semiconductor device fabricated by the process of example embodiments.
[0089] Referring to FIG. 18, a memory system 1100 may be applied to a PDA (personal digital assistant), a portable computer, a web tablet, a wireless phone, a mobile phone, a digital music player, a memory card and/or all the devices that can transmit and/or receive data in a wireless communication environment.
[0090] The memory system 1100 may include a controller 1110, an input/output device 1120 (e.g., a keypad and/or a display device), a memory 1130, an interface 1140 and a bus 1150. The memory 1130 and the interface 1140 may communicate with each other through the bus $\mathbf{1 1 5 0}$.
[0091] The controller 1110 may include a microprocessor, a digital signal processor, a micro controller and/or other process devices similar to or the same as the microprocessor, the digital signal processor and the micro controller. The memory 1130 may be used to store an instruction executed by the controller 1110. The input/output device 1120 may receive data and/or a signal from the outside of the system 1100 and/or transmit data and/or a signal to the outside of the system 1100. For example, the input/output device 1120 may include a keyboard, a keypad and/or a displayer.
[0092] The memory 1130 may include the nonvolatile memory device according to example embodiments of the inventive concept. The memory 1130 may further include a different type of memory, a volatile memory device capable of random access and various types of memories.
[0093] The interface 1140 may transmit data to a communication network and/or may receive data from a communication network.
[0094] FIG. 19 is a schematic block diagram illustrating an example of memory cards including a semiconductor device fabricated by the process of example embodiments.
[0095] Referring to FIG. 19, a memory card 1200 for supporting a storage capability of a large capacity may be fitted with a semiconductor memory device $\mathbf{1 2 1 0}$ according to example embodiments of the inventive concept. The memory card 1200 according to example embodiments of the inventive concept may include a memory controller $\mathbf{1 2 2 0}$ that may control every data exchange between a host and the semiconductor memory device $\mathbf{1 2 1 0}$.
[0096] A static random access memory (SRAM) 1221 may be used as an operation memory of a processing unit 1222. A host interface $\mathbf{1 2 2 3}$ may include data exchange protocols of a host that may be connected to the memory card $\mathbf{1 2 0 0}$. An error correction block $\mathbf{1 2 2 4}$ may detect and/or may correct errors that may be included in data readout from a multi bit semiconductor memory device 1210. A memory interface 1225 may interface with the semiconductor memory device $\mathbf{1 2 1 0}$ of at least some example embodiments. The processing unit 1222 may perform every control operation for exchanging data of the memory controller $\mathbf{1 2 2 0}$. Even though not depicted in drawings, it may be apparent to one of ordinary skill in the art that the memory card $\mathbf{1 2 0 0}$ according to example embodiments of the inventive concept may include a ROM (not illustrated) storing code data for interfacing with the host.FIG. 20 is a schematic block diagram illustrating an example of information processing systems including a semiconductor device fabricated by the process of example embodiments.
[0097] Referring to FIG. 20, an information processing system 1300 may include a 3D semiconductor memory sys-
tem 1310 including a 3D semiconductor memory device according to example embodiments of the inventive concept. The semiconductor memory system $\mathbf{1 3 1 0}$ may be mounted to an information processing system, for example, a mobile device and/or a desktop computer. The information processing system $\mathbf{1 3 0 0}$ may also include a modem $\mathbf{1 3 2 0}$, a central processing unit (CPU) 1330, a RAM 1340, and a user interface $\mathbf{1 3 5 0}$, that may be electrically connected to a system bus 1360. The semiconductor memory system $\mathbf{1 3 1 0}$ may be configured similarly to that described with respect to FIG. 20, and may include a 3D semiconductor memory device $\mathbf{1 3 1 1}$, and a memory controller $\mathbf{1 3 1 2}$. A memory system $\mathbf{1 3 1 0}$ may be a solid state drive SSD, and data that may be processed by the CPU $\mathbf{1 3 3 0}$ and/or input from the outside may be stored in the SSD. The information processing system $\mathbf{1 3 0 0}$ configured as described and including a 3D semiconductor memory device may reliably store a large amount of data in the semiconductor memory system 1310. The semiconductor memory system $\mathbf{1 3 1 0}$ may conserve resources for error correction and a high speed data exchange function may be provided. Although not illustrated in the drawing, it may be apparent to those of ordinary skill in the art that the information processing system $\mathbf{1 3 0 0}$ may also include an application chipset, a camera image processor (CIS) and/or an input/output device. [0098] Furthermore, a semiconductor memory device and/ or memory system that may include the same may be packaged in various types of ways. For instance, the semiconductor memory device and/or memory system may be employed in a Package on Package (PoP), Ball Grid Array (BGA), Chip Scale Package (CSP), Plastic Leaded Chip Carrier (PLCC), Plastic Dual In-line Package (PDIP), Die in Waffle Pack, Die in Wafer Form, Chip On Board (COB), Ceramic Dual In-line Package (CERDIP), Plastic Metric Quad Flat Pack (MQFP), Thin Quad Flat Pack (TQFP), Small Outline Integrated Circuit (SOIC), Shrink Small Outline Package (SSOP), Thin Small Outline Package (TSOP), System In Package (SIP), Multi Chip Package (MCP), Wafer-level Fabricated Package (WFP), and/or Wafer-level Processed Stack Package (WSP). [0099] According to example embodiments, the use of the CMP slurry composition allows a silicon-free organic layer to be polished with selectivity higher than 6:1 with respect to an oxide layer. For example, when a polishing process is performed using the CMP slurry composition, it is possible to obtain an etch selectivity, which is a ratio in etch rate of the organic layer with respect to the oxide layer, ranging from about 6:1 to about 430:1. Thus, a CMP composition having an etch selectivity suitable for a desired semiconductor device can be used in the CMP process. Further, the use of the CMP slurry composition may not result in a process failure, such as peeling of delamination. Accordingly, it is possible to fabricate semiconductor devices without the process failure.
[0100] While example embodiments have been particularly shown and described, it will be understood by one of ordinary skill in the art that variations in form and detail may be made therein without departing from the spirit and scope of the attached claims.

1. A chemical mechanical polishing (CMP) slurry composition for polishing a layer, the composition comprising: from about $0.001 \%$ to about $5 \%$ by weight of oxide-polishing particles;
from about $0.1 \%$ to about $5 \%$ by weight of an oxidant; from $0 \%$ to about $5 \%$ by weight of a polishing regulator; from $0 \%$ to about $3 \%$ by weight of a surfactant; from $0 \%$ to about $3 \%$ by weight of a pH regulator; and

from about $79 \%$ to about $99.889 \%$ by weight of deionized water.
2. The CMP slurry composition of claim 1, wherein the oxide-polishing particles include at least one of silica $\left(\mathrm{SiO}_{2}\right)$, ceria $\left(\mathrm{CeO}_{2}\right)$, and alumina $\left(\mathrm{Al}_{2} \mathrm{O}_{3}\right)$.
3. The CMP slurry composition of claim 1, wherein the oxide-polishing particles have a grain size ranging from about 30 nm to about 120 nm .
4. The CMP slurry composition of claim 1, wherein the oxidant comprises at least one of hydrogen peroxide, superoxide, dioxygenyl, ozone, ozonide, peroxide, fluorine, chlorine, chlorite, chlorate, perchlorate, halogen compounds, nitric acid, nitrate, hypochlorite, hypohalite, chromium trioxide, pyridinium chlorochromate, chromate, dichromate, chromium compound, potassium permanganate, permanganate, sodium perborate, nitrous oxide, 2,2'-dipyridisulfide, lead dioxide $\left(\mathrm{PbO}_{2}\right)$, manganese dioxide $\left(\mathrm{MnO}_{2}\right)$, copper oxide $(\mathrm{CuO})$, ferric trichloride $\left(\mathrm{FeCl}_{3}\right)$, perchloric acid $\left(\mathrm{HClO}_{4}\right)$, ferric nitrate $\left(\mathrm{Fe}(\mathrm{NO})_{3}\right)$, sulfate, and potassium persulfate $\left(\mathrm{K}_{2} \mathrm{~S}_{2} \mathrm{O}_{8}\right)$.
5. The CMP slurry composition of claim 1, wherein the polishing regulator comprises at least one of organic acid, inorganic acid, nitric acid, nitrate, sulfuric acid, peroxydisulfuric acid, peroxymonosulfuric acid, sulfonic acid, acetic acid, citric acid, formic acid, gluconic acid, lactic acid, oxalic acid, tartaric acid, carboxylic acid, chloric acid, chlorous acid, hypochlorous acid, perchloric acid, halogen oxoacid, ascorbic acid, vinylogous carboxylic acid, amino acid, histidine, glycine, arginine, hydrochloric acid, fluoric acid, and phosphoric acid.
6. The CMP slurry composition of claim 1, wherein the surfactant is anionic or non-ionic.
7. The CMP slurry composition of claim 1, wherein the surfactant comprises at least one of lauryl myristyl alcohol series, methyl-oxirane polymer series, whose hydrophile lipophile balance (HLB) is 12 or higher, ethylenediamine, ethoxylated and propoxylated alcohol series, 2-methyloxirane, oxirane series, polyethylene glycol, and polysorbate series.
8. The CMP slurry composition of claim 1, wherein the surfactant comprises at least one of benzalkonium chloride, alkyl benzene sulfonate, phemerol chloride, ammonium lauryl sulfate, sodium lauryl ether sulfate, sodium myreth sulfate, dioctyl sodium sulfosuccinate, perfluorooctanesulfonate, perfluorobatanesulfonate, linear alkylbenzene sulfonate, sodium stearate, sodium lauroyl sarcosinate, cetyl trimethylammonium bromide, cetyl trimethylammonium chloride, perfluorononanoate, perfluorooctanoate, octenidine dihydrochloride, 5-bromo-5-nitro-1,3-dioxane, dimethyl dioctadecylammonium chloride, cetrimonium bromide, dio-
ctadecyldimethylammonium bromide, octaethylene glycol monododecyl ether, glyceryl laurate, and polyethoxylated tallow amine.
9. The CMP slurry composition of claim 1, wherein the pH regulator includes at least one acidic material comprising one of poly acrylic acid, carboxylic acid, nitric acid, sulfuric acid and sulfonic acid or at least one basic material comprising one of potassium hydroxide, sodium hydroxide, ammonia water, tetramethylammonium hydroxide, tetraethylammonium hydroxide, and tetrabutthylammonium hydroxide.
10. The CMP slurry composition of claim 1, wherein the composition has a pH in a range of $2.0-5.0$.
11-19. (canceled)
20. A chemical mechanical polishing (CMP) slurry composition, comprising:
a first concentration of oxide-polishing particles;
a second concentration of an oxidant;
a third concentration of a polishing regulator;
a fourth concentration of a surfactant;
a fifth concentration of a pH regulator; and
a sixth concentration of deionized water;
the slurry composition being configured to etch a first type of layer at a different rate than a second type of layer.
21. The CMP slurry composition of claim 20, wherein: the first type of layer comprises an organic layer; and the second type of layer comprises an oxide layer.
22. The CMP slurry composition of claim 21, wherein: an etch selectivity of the organic layer with respect to the oxide layer is in a range between 6:1 and 430:1; and the organic layer is a mask layer.
23. The CMP slurry composition of claim 20, wherein: the first concentration ranges from about $0.001 \%$ to about $5 \%$ by weight;
the second concentration ranges from about $0.1 \%$ to about $5 \%$ by weight;
the third concentration ranges from $0 \%$ to about $5 \%$ by weight;
the fourth concentration ranges from $0 \%$ to about $3 \%$ by weight;
the fifth concentration ranges from $0 \%$ to about $3 \%$ by weight; and
the sixth concentration ranges from about $79 \%$ to about $99.889 \%$ by weight.
24. The composition of claim 21, wherein the organic layer comprises at least one of a low silicon layer and a silicon-free layer.
25. (canceled)
26. The CMP slurry composition of claim 1, wherein the layer comprises at least one of an organic layer, a low silicon layer and a silicon-free layer.
