Repository: VANDRANKI/Agentic_Workflow

# Agentic Workflow

Automation with AI Agents for JSON data extraction and processing.

File: Input_Md_Images/Ceria_Related_Patents/lee_ju2s19/lee_ju2s19.md
(19) United States
(12) Patent Application Publication (10) Pub. No.: US 2023/0108531 A1 LEE et al.
(43) Pub. Date: Apr. 6, 2023
(54) CMP SLURRY COMPOSITION FOR PATTERNED TUNGSTEN WAFER AND METHOD OF POLISHING PATTERNED TUNGSTEN WAFER USING THE SAME
(71) Applicant: SAMSUNG SDI CO., LTD., Yongin-si (KR)
(72) Inventors: Ji Ho LEE, Suwon-si (KR); Young Gi LEE, Suwon-si (KR); Soo Yeon SIM, Suwon-si (KR); Hyun Woo LEE, Suwon-si (KR); Jong Won LEE, Suwon-si (KR)
(21) Appl. No.: 17/891,649
(22) Filed: Aug. 19, 2022
(30) Foreign Application Priority Data

Aug. 23, 2021 (KR) 10-2021-0110612
Publication Classification
(51) Int. Cl. C09G 1/02 (2006.01)
H01L 21/321 (2006.01)
(52) U.S. Cl.

CPC C09G 1/02 (2013.01); H01L 21/3212
(2013.01)
(57) ABSTRACT
ACMP slurry composition for patterned tungsten wafers and a method of polishing patterned tungsten wafers using the same, the CMP slurry composition includes a solvent; an abrasive; and a non-dendrimeric poly(amidoamine).

## CMP SLURRY COMPOSITION FOR PATTERNED TUNGSTEN WAFER AND METHOD OF POLISHING PATTERNED TUNGSTEN WAFER USING THE SAME

CROSS-REFERENCE TO RELATED APPLICATION
[0001] This application claims the benefit of Korean Patent Application No. 10-2021-0110612, filed on Aug. 23, 2021, in the Korean Intellectual Property Office, the entire disclosure of which is incorporated herein by reference.

## BACKGROUND

1. Field
[0002] Embodiments relate to a CMP slurry composition for patterned tungsten wafers and a method of polishing patterned tungsten wafers using the same.
2. Description of the Related Art
[0003] Chemical mechanical polishing (CMP) compositions and methods for polishing (or planarizing) substrate surfaces have been considered. A metal layer polishing process using a CMP composition may include polishing only an initial metal layer, polishing the metal layer and a barrier layer, and polishing the metal layer, the barrier layer, and an oxide film.
[0004] A composition for polishing a metal layer (e.g., tungsten) on a semiconductor substrate may include abrasive particles suspended in an aqueous solution and a chemical accelerator, such as an oxidant and a catalyst in the aqueous solution.

## SUMMARY

[0005] The embodiments may be realized by providing a CMP slurry composition for patterned tungsten wafers, the CMP slurry composition including a solvent; an abrasive; and a non-dendrimeric poly(amidoamine).
[0006] The non-dendrimeric poly(amidoamine) may have a random hyperbranched structure.
[0007] The non-dendrimeric poly(amidoamine) may include a primary amine group $\left(\mathrm{NH}_{2}\right)$, a secondary amine group $(\mathrm{NH})$, a carboxyl group $(\mathrm{COOH})$, or COOZ , in which Z is a $\mathrm{C}_{1}$ to $\mathrm{C}_{4}$ alkyl group.
[0008] The non-dendrimeric poly(amidoamine) may include the primary amine group $\left(\mathrm{NH}_{2}\right)$ or the secondary amine group $(\mathrm{NH})$; and the carboxyl group $(\mathrm{COOH})$ or COOZ , in which Z is a $\mathrm{C}_{1}$ to $\mathrm{C}_{4}$ alkyl group.
[0009] The non-dendrimeric poly(amidoamine) may be prepared by reacting an ester having at least one ester group and at least one $\mathrm{C}=\mathrm{C}$ bond with an amine having at least one primary amine group.
[0010] The non-dendrimeric poly(amidoamine) may be prepared by reacting an ester having at least one ester group and at least one $\mathrm{C}=\mathrm{C}$ bond with a diamine having two primary amine groups.
[0011] The non-dendrimeric poly(amidoamine) may be prepared by reacting a diester having two ester groups and one $\mathrm{C}=\mathrm{C}$ bond with a diamine having two primary amine groups.
[0012] The diester may include a compound represented by Formula 1,
![img-0.jpeg](images\img-0.jpeg)
[0013] in Formula 1, $\mathrm{R}^{1}$ may be a divalent substituted or unsubstituted $\mathrm{C}_{2}$ to $\mathrm{C}_{4}$ alkylene group having at least one $\mathrm{C}=\mathrm{C}$ bond, and $\mathrm{R}^{2}$ and $\mathrm{R}^{3}$ may each independently be a $\mathrm{C}_{1}$ to $\mathrm{C}_{4}$ alkyl group; and the diamine may include a substituted or unsubstituted $\mathrm{C}_{2}$ to $\mathrm{C}_{6}$ alkylene diamine.
[0014] The CMP slurry composition may include 0.001 wt $\%$ to 20 wt $\%$ of the abrasive, and 0.0001 wt $\%$ to 0.1 wt $\%$ of the non-dendrimeric poly(amidoamine), all wt $\%$ being based on a total weight of the CMP slurry composition.
[0015] The CMP slurry composition may further include an oxidant, a catalyst, or an organic acid.
[0016] The CMP slurry composition may have a pH of 1 to 6 .
[0017] The embodiments may be realized by providing a tungsten polishing method comprising polishing tungsten using the CMP slurry composition for patterned tungsten wafers according to an embodiment.

## DETAILED DESCRIPTION

[0018] As used herein to represent a specific numerical range, the expression " X to Y " means "greater than or equal to X and less than or equal to Y ". As used herein, the term "or" is not an exclusive term, e.g., "A or B" would include A, B, or A and B.
[0019] In an implementation, inclusion of a non-dendrimeric poly(amidoamine) into a CMP slurry composition for patterned tungsten wafers may help improve flatness of patterned tungsten wafers, minimize reduction in polishing rate with respect to patterned tungsten wafers, and reduce corrosion of patterned tungsten wafers.
[0020] A CMP slurry composition for patterned tungsten wafers according to an embodiment (hereinafter also referred to as a "CMP slurry composition") may include, e.g., a solvent, an abrasive, and a non-dendrimeric poly (amidoamine). Now, each of the components will be described in more detail.
[0021] Solvent
[0022] The solvent may serve to reduce friction upon polishing patterned tungsten wafers using the abrasive.
[0023] The solvent may include, e.g., a polar solvent, a nonpolar solvent, or a combination thereof. In an implementation, the solvent may include water (e.g., ultrapure water or deionized water), organic amines, organic alcohols, organic alcohol amines, organic ethers, or organic ketones. In an implementation, the solvent may be ultrapure water or deionized water. In an implementation, the solvent may be present, e.g., in a balance amount in the CMP slurry composition.
[0024] Abrasive
[0025] The abrasive may polish patterned tungsten wafers at a high polishing rate. The abrasive may include, e.g., metal or non-metal oxide abrasive particles. In an implementation, the abrasive may include, e.g., among silica, alumina, ceria, titania, or zirconia. In an implementation, the abrasive may be silica (e.g., colloidal silica).

[0026] The abrasive may be spherical or aspherical particles having an average primary particle diameter $\left(D_{50}\right)$ of 10 nm to 200 nm , e.g., 20 nm to 180 nm or 30 nm to 150 nm . Within these ranges, the abrasive may polish patterned tungsten wafers at a higher polishing rate. Herein, the "average particle diameter $\left(D_{50}\right)$ " is a typical particle diameter measure and refers to a particle diameter corresponding to $50 \%$ by volume in a volume cumulative distribution of abrasive particles.
[0027] In an implementation, the abrasive may have a positive charge of, e.g., 10 mV to 50 mV . Within this range, the abrasive may polish a patterned tungsten wafer at a higher polishing rate.
[0028] In an implementation, the abrasive may be present in an amount of $0.001 \mathrm{wt} \%$ to $20 \mathrm{wt} \%$, e.g., $0.01 \mathrm{wt} \%$ to $15 \mathrm{wt} \%, 0.05 \mathrm{wt} \%$ to $10 \mathrm{wt} \%$, or $0.1 \mathrm{wt} \%$ to $8 \mathrm{wt} \%$, in the CMP slurry composition, the wt $\%$ being based on a total weight of the composition. Within these ranges, the abrasive may polish patterned tungsten wafers at a higher polishing rate while improving dispersion stability of the CMP slurry composition.
[0029] Non-Dendrimeric Poly(amidoamine)
[0030] The non-dendrimeric poly(amidoamine) is a corrosion inhibitor and may help improve flatness of patterned tungsten wafers, may help minimize reduction in polishing rate with respect to patterned tungsten wafers, and may help reduce corrosion of tungsten.
[0031] The non-dendrimeric poly(amidoamine) may refer to a random hyperbranched copolymer that does not have a dendrimeric structure and contains multiple amidoamine units.
[0032] In an implementation, the non-dendrimeric poly (amidoamine) may have a weight average molecular weight of, e.g., $800 \mathrm{~g} / \mathrm{mol}$ to $50,000 \mathrm{~g} / \mathrm{mol}, 800 \mathrm{~g} / \mathrm{mol}, 1,000 \mathrm{~g} / \mathrm{mol}$, $1,500 \mathrm{~g} / \mathrm{mol}, 2,000 \mathrm{~g} / \mathrm{mol}, 2,500 \mathrm{~g} / \mathrm{mol}, 3,000 \mathrm{~g} / \mathrm{mol}, 3,500$ $\mathrm{g} / \mathrm{mol}, 4,000 \mathrm{~g} / \mathrm{mol}, 4,500 \mathrm{~g} / \mathrm{mol}, 5,000 \mathrm{~g} / \mathrm{mol}, 5,500 \mathrm{~g} / \mathrm{mol}$, $6,000 \mathrm{~g} / \mathrm{mol}, 6,500 \mathrm{~g} / \mathrm{mol}, 7,000 \mathrm{~g} / \mathrm{mol}, 7,500 \mathrm{~g} / \mathrm{mol}, 8,000$ $\mathrm{g} / \mathrm{mol}, 8,500 \mathrm{~g} / \mathrm{mol}, 9,000 \mathrm{~g} / \mathrm{mol}, 9,500 \mathrm{~g} / \mathrm{mol}, 10,000$ $\mathrm{g} / \mathrm{mol}, 10,500 \mathrm{~g} / \mathrm{mol}, 11,000 \mathrm{~g} / \mathrm{mol}, 11,500 \mathrm{~g} / \mathrm{mol}, 12,000$ $\mathrm{g} / \mathrm{mol}, 12,500 \mathrm{~g} / \mathrm{mol}, 13,000 \mathrm{~g} / \mathrm{mol}, 13,500 \mathrm{~g} / \mathrm{mol}, 14,000$ $\mathrm{g} / \mathrm{mol}, 15,000 \mathrm{~g} / \mathrm{mol}, 16,000 \mathrm{~g} / \mathrm{mol}, 17,000 \mathrm{~g} / \mathrm{mol}, 18,000$ $\mathrm{g} / \mathrm{mol}, 19,000 \mathrm{~g} / \mathrm{mol}, 20,000 \mathrm{~g} / \mathrm{mol}, 30,000 \mathrm{~g} / \mathrm{mol}, 40,000$ $\mathrm{g} / \mathrm{mol}, 50,000 \mathrm{~g} / \mathrm{mol}, 1,200 \mathrm{~g} / \mathrm{mol}$ to $30,000 \mathrm{~g} / \mathrm{mol}$, or $2,000$ $\mathrm{g} / \mathrm{mol}$ to $10,000 \mathrm{~g} / \mathrm{mol}$. Herein, the "weight average molecular weight" may be measured by a typical method known to those skilled in the art, for example, by polystyrene conversion.
[0033] Herein, the "dendrimeric structure" refers to a macromolecular structure having regular branches from a molecular core to a molecular terminal. The non-dendrimeric poly(amidoamine) may have a molecular structure having irregular branches extending from a molecular core to a molecular terminal.
[0034] A random hyperbranched structure may provide reduction in corrosion of patterned tungsten wafers and improvement in flatness of patterned tungsten wafers through effective adsorption onto a tungsten surface over an acidic pH range.
[0035] The non-dendrimeric poly(amidoamine) may include, e.g., a primary amine group $\left(\mathrm{NH}_{2}\right)$, a secondary amine group $(\mathrm{NH})$, a carboxyl group $(\mathrm{COOH})$, or COOZ (in which Z is a substituted or unsubstituted $\mathrm{C}_{1}$ to $\mathrm{C}_{4}$ alkyl group) at a terminal thereof or in a molecular structure thereof. Each of the primary amine group $\left(\mathrm{NH}_{2}\right)$ and the
secondary amine group $(\mathrm{NH})$ may help reduce corrosion of patterned tungsten wafers by allowing the non-dendrimeric poly(amidoamine) to effectively bond to a tungsten surface. Each of the carboxyl group $(\mathrm{COOH})$ and COOZ may help minimize reduction in polishing rate with respect to patterned tungsten wafers by facilitating access of the abrasive upon adsorption of the non-dendrimeric poly(amidoamine) onto a tungsten surface over an acidic pH range.
[0036] In an implementation, the non-dendrimeric poly (amidoamine) may include, e.g., at least one of the primary amine group $\left(\mathrm{NH}_{2}\right)$ and the secondary amine group $(-\mathrm{NH}-)$; at least one of the carboxyl group $(\mathrm{COOH})$ and COOZ (where Z is a $\mathrm{C}_{1}$ to $\mathrm{C}_{4}$ alkyl group); or a combination thereof, at a terminal thereof or in a molecular structure thereof.
[0037] In an implementation, the non-dendrimeric poly (amidoamine) may have, e.g., a main chain composed of an amide group ( $-\mathrm{CONH}-$ ) and the secondary amine group $(-\mathrm{NH}-)$; and a terminal functional group including an amine group including the primary amine group $\left(-\mathrm{NH}_{2}\right)$ and the secondary amine group $(\mathrm{NH})$, the carboxyl group $(\mathrm{COOH})$, and COOZ.
[0038] A proportion of the carboxyl group $(\mathrm{COOH})$ and COOZ of the terminal functional group may be, e.g., $10 \%$ to $60 \%, 10 \%, 15 \%, 20 \%, 25 \%, 30 \%, 35 \%, 40 \%, 45 \%, 50 \%$, $55 \%, 60 \%$, or $20 \%$ to $40 \%$. Within these ranges, the nondendrimeric poly(amidoamine) may help minimize a reduction in polishing rate. Herein, the "proportion of a terminal functional group" may refer to an area ratio of the terminal functional group to the non-dendrimeric poly(amidoamine), as measured by a nuclear magnetic resonance (NMR) assay.
[0039] Each of the primary amine group and the secondary amine group may be modified by a predetermined method. In an implementation, each of the primary amine group and the secondary amine group may be modified through reaction with a compound having a cyclic carbonate group, an isocyanate group, an anhydride group, an acylate group, or an epoxy group.
[0040] In an implementation, at least one of the primary amine group $\left(\mathrm{NH}_{2}\right)$, the secondary amine group $(\mathrm{NH})$, the carboxyl group $(\mathrm{COOH}), \mathrm{COOZ}$, and $-\mathrm{Cl}=\mathrm{O} /-\mathrm{NH}-$ in the non-dendrimeric poly(amidoamine) may be linked to a linear or branched aliphatic hydrocarbon group (e.g., a polyvalent $\mathrm{C}_{1}$ to $\mathrm{C}_{10}$ aliphatic hydrocarbon group).
[0041] The non-dendrimeric poly(amidoamine) may be prepared by reacting an ester (having at least one ester group and at least one $\mathrm{C}=\mathrm{C}$ bond) with an amine (having at least one primary amine group). In an implementation, the nondendrimeric poly(amidoamine) may be prepared by reacting an ester (having at least one ester group and at least one $\mathrm{C}=\mathrm{C}$ bond) with a diamine (having two primary amine groups).
[0042] In an implementation, the non-dendrimeric poly (amidoamine) may be prepared by reacting a diester (having three functional groups capable of reacting with an amine) with a diamine (having two primary amine groups). In an implementation, the functional groups may refer to or include two ester groups and one $\mathrm{C}=\mathrm{C}$ bond, e.g. $-\mathrm{CH}=\mathrm{CH}-$.
[0043] In an implementation, the diester may include a compound represented by Formula 1.

![img-1.jpeg](images\img-1.jpeg)
[0044] In Formula 1, $\mathrm{R}^{1}$ may be or may include, e.g., a divalent substituted or unsubstituted $\mathrm{C}_{2}$ to $\mathrm{C}_{4}$ alkylene group having at least one $\mathrm{C}=\mathrm{C}$ bond. $\mathrm{R}^{2}$ and $\mathrm{R}^{3}$ may each independently be or include, e.g., a substituted or unsubstituted $\mathrm{C}_{1}$ to $\mathrm{C}_{4}$ alkyl group.
[0045] In an implementation, $\mathrm{R}^{2}$ and $\mathrm{R}^{3}$ may each independently be, e.g., a methyl group or an ethyl group. In an implementation, $\mathrm{R}^{2}$ and $\mathrm{R}^{3}$ may each independently be, e.g., an ethyl group.
[0046] In an implementation, the diester may include a compound represented by Formula 2.
![img-2.jpeg](images\img-2.jpeg)
[0047] In Formula 2, $\mathrm{R}^{2}$ and $\mathrm{R}^{3}$ may be defined the same as those of Formula 1.
[0048] In an implementation, the diester may include, e.g., diethyl fumarate (Formula 3a), dimethyl fumarate (Formula 3b), diethyl maleate (Formula 4), diethyl itaconate, diethyl citraconate, or diethyl mesaconate.
![img-3.jpeg](images\img-3.jpeg)
[Formula 3a]
![img-4.jpeg](images\img-4.jpeg)
[Formula 5]
[0051] In preparation of the non-dendrimeric poly(amidoamine), a molar ratio of the diamine to the diester may range from 1.1 to 2.9 . Within this range, the non-dendrimeric poly(amidoamine) may be formed without undergoing gelation.
[0052] In preparation of the non-dendrimeric poly(amidoamine), the diester and diamine may react with each other in the presence of $5 \mathrm{wt} \%$ to $25 \mathrm{wt} \%$ of water based on the weight of a reaction mixture including the diester and the diamine. The diester and the diamine may react with each other at a temperature of $150^{\circ} \mathrm{C}$. or less, e.g., $50^{\circ} \mathrm{C}$. to $150^{\circ}$ C. Within this range, formation of a random hyperbranched structure may be facilitated through prevention of intermolecular amidation.
[0053] Next, a process of preparing the non-dendrimeric poly(amidoamine) will be described, in which the diester is diethyl maleate and the diamine is hexamethylenediamine.
[0054] Diethyl maleate and hexamethylenediamine may form a compound represented by Formula 6, which is a secondary amine compound, through Michael addition.

![img-5.jpeg](images\img-5.jpeg)
[0055] In the presence of water, an ester group of the compound represented by Formula 6 may be hydrolyzed into a carboxyl group, which, in turn, may form a salt with another hexamethylenediamine, thereby forming a compound represented by Formula 7:
[Formula 7]
![img-6.jpeg](images\img-6.jpeg)
[0056] After removing the water, the compound represented by Formula 7 may form a compound represented by Formula 8:
![img-7.jpeg](images\img-7.jpeg)
[0057] In the presence of water, an ester group of the compound represented by Formula 8 may be hydrolyzed into a carboxyl group, which, in turn, may form a salt with another hexamethylenediamine, thereby forming a compound represented by Formula 9:
![img-8.jpeg](images\img-8.jpeg)

[0058] After removing the water again, the compound represented by Formula 9 may form a compound represented by Formula 10:
![img-9.jpeg](images\img-9.jpeg)
[0059] The non-dendrimeric poly(amidoamine) may be formed through repetition of the above process.
[0060] A carboxyl group may be introduced into the non-dendrimeric poly(amidoamine) by hydrolysis of unre-
acted ester functional groups, which have not reacted with the diamine.
[0061] In an implementation, the non-dendrimeric poly (amidoamine) may be a commercially available product (e.g., Helux 3316 (Formula 11)

![img-10.jpeg](images\img-10.jpeg)

[0062] In an implementation, the non-dendrimeric poly (amidoamine) may be present in an amount of, e.g., 0.0001 wt $\%$ to $0.1 \mathrm{wt} \%, 0.0001 \mathrm{wt} \%, 0.0005 \mathrm{wt} \%, 0.001 \mathrm{wt} \%$, $0.002 \mathrm{wt} \%, 0.003 \mathrm{wt} \%, 0.004 \mathrm{wt} \%, 0.005 \mathrm{wt} \% \%, 0.006$ wt $\%, 0.007 \mathrm{wt} \%, 0.008 \mathrm{wt} \%, 0.009 \mathrm{wt} \%, 0.01 \mathrm{wt} \%, 0.02$ wt $\%, 0.03 \mathrm{wt} \%, 0.04 \mathrm{wt} \%, 0.05 \mathrm{wt} \%, 0.06 \mathrm{wt} \%, 0.07 \mathrm{wt}$ $\%, 0.08 \mathrm{wt} \%, 0.09 \mathrm{wt} \%, 0.1 \mathrm{wt} \%, 0.001 \mathrm{wt} \%$ to 0.02 wt $\%$, or $0.002 \mathrm{wt} \%$ to $0.01 \mathrm{wt} \%$, in the CMP slurry composition. Within these ranges, the non-dendrimeric poly (amidoamine) may further improve flatness of patterned tungsten wafers while further reducing corrosion of patterned tungsten wafers.
[0063] In an implementation, the non-dendrimeric poly (amidoamine) may be present in an amount of, e.g., $80 \mathrm{wt} \%$ or more, $80 \mathrm{wt} \%, 85 \mathrm{wt} \%, 90 \mathrm{wt} \%, 95 \mathrm{wt} \%, 100 \mathrm{wt} \%$, or $80 \mathrm{wt} \%$ to $100 \mathrm{wt} \%$, based on the total weight of the corrosion inhibitor in the composition.
[0064] In an implementation, the CMP slurry composition may further include, e.g., an oxidant, a catalyst, or an organic acid.
[0065] Oxidant
[0066] The oxidant may facilitate polishing of a patterned tungsten wafer by oxidizing the patterned tungsten wafer.
[0067] Examples of the oxidant may include an inorganic per-compound, an organic per-compound, bromic acid or a salt thereof, nitric acid or a salt thereof, chloric acid or a salt thereof, chromic acid or a salt thereof, iodic acid or a salt thereof, iron or a salt thereof, copper or a salt thereof, a rare-earth metal oxide, a transition metal oxide, and potassium dichromate. These may be used alone or as a mixture thereof. Herein, "per-compound" refers to a compound containing at least one peroxide group ( $-\mathrm{O}-\mathrm{O}-$ ) or containing an element in the highest oxidation state. In an implementation, the oxidant may include a per-compound (e.g., hydrogen peroxide, potassium periodate, calcium persulfate, or potassium ferricyanide). In an implementation, the oxidant may be hydrogen peroxide.
[0068] The oxidant may be present in an amount of, e.g., $0.01 \mathrm{wt} \%$ to $20 \mathrm{wt} \%$, for $0.05 \mathrm{wt} \%$ to about $15 \mathrm{wt} \%, 0.1$ wt $\%$ to about $10 \mathrm{wt} \%$, or $0.5 \mathrm{wt} \%$ to $8 \mathrm{wt} \%$, in the CMP slurry composition. The amount of the oxidant within these ranges is more advantageous in improving a polishing rate with respect to patterned tungsten wafers.
[0069] Catalyst
[0070] The catalyst may help improve a polishing rate with respect to patterned tungsten wafers.
[0071] Examples of the catalyst may include an iron ion compound, an iron ion complex, and a hydrate thereof. In an implementation, the iron ion compound may include, e.g., a trivalent iron cation-containing compound. The trivalent iron cation-containing compound may include a suitable
compound in which trivalent iron cations are present as free cations in an aqueous solution thereof. Examples of the trivalent iron cation-containing compound may include iron chloride $\left(\mathrm{FeCl}_{3}\right)$, iron nitrate $\left(\mathrm{Fe}\left(\mathrm{NO}_{3}\right)_{3}\right)$, and iron sulfate $\left(\mathrm{Fe}_{2}\left(\mathrm{SO}_{4}\right)_{3}\right)$.
[0072] The iron ion complex may include, e.g., a trivalent iron cation-containing complex. The trivalent iron cationcontaining complex may include a compound formed by reacting trivalent iron cations in an aqueous solution thereof with an organic or inorganic compound having at least one functional group, e.g., carboxylic acids, phosphoric acids, sulfuric acids, amino acids, or amines. Examples of the organic or inorganic compound may include citrate, ammonium citrate, p-toluenesulfonic acid (pTSA), 1,3-propylenediaminetetraacetic acid (PDTA), ethylenediaminetetraacetic acid (EDTA), diethylenetriaminepentaacetic acid (DTPA), nitrilotriacetic acid (NTA), and ethylenediamine- $\mathrm{N}, \mathrm{N}^{\prime}$-disuccinic acid (EDDS). Examples of the trivalent iron cationcontaining complex may include ferric citrate, ferric ammonium citrate, $\mathrm{Fe}(\mathrm{III})$-pTSA, $\mathrm{Fe}(\mathrm{III})$-PDTA, and $\mathrm{Fe}(\mathrm{III})$ EDTA.
[0073] In an implementation, the catalyst, e.g., the iron ion compound, the iron ion complex, or the hydrate thereof, may be present in an amount of, e.g., $0.001 \mathrm{wt} \%$ to $10 \mathrm{wt} \%$, $0.001 \mathrm{wt} \%$ to $5 \mathrm{wt} \%, 0.001 \mathrm{wt} \%$ to $1 \mathrm{wt} \%, 0.001 \mathrm{wt} \%$ to $0.5 \mathrm{wt} \%$, or $0.002 \mathrm{wt} \%$ to $0.1 \mathrm{wt} \%$, in the CMP slurry composition. The amount of the catalyst within these ranges may be advantageous in improving a polishing rate with respect to patterned tungsten wafers.
[0074] Organic acid
[0075] The organic acid may help stabilize the pH of the CMP slurry composition.
[0076] Examples of the organic acid may include carboxylic acids, such as malonic acid, maleic acid, and malic acid, and amino acids, such as glycine, isoleucine, leucine, phenylalanine, methionine, threonine, tryptophan, valine, alanine, arginine, cysteine, glutamine, histidine, proline, serine, tyrosine, and lysine.
[0077] In an implementation, the organic acid may be present in an amount of, e.g., $0.001 \mathrm{wt} \%$ to $10 \mathrm{wt} \%, 0.002$ wt $\%$ to $5 \mathrm{wt} \%, 0.005 \mathrm{wt} \%$ to $1 \mathrm{wt} \%$, or $0.01 \mathrm{wt} \%$ to 0.5 wt $\%$, in the CMP slurry composition. Within these ranges, the organic acid may further stabilize the pH of the CMP slurry composition.
[0078] In an implementation, the CMP slurry composition may have a pH of, e.g., 1 to 6,1.5 to 5 , or 2 to 4 . Within these ranges, patterned tungsten wafers may be easily oxidized, thereby preventing reduction in polishing rate.
[0079] In an implementation, the CMP slurry composition may further include a pH regulator to adjust the pH of the CMP slurry composition to the value specified herein.

[0080] In an implementation, the pH regulator may include an inorganic acid, e.g., nitric acid, phosphoric acid, hydrochloric acid, or sulfuric acid; or an organic acid, e.g., an organic acid having a pKa of 6 or less. In an implementation, the organic acid may include, e.g., acetic acid or phthalic acid. In an implementation, the pH regulator may include a base, e.g., aqueous ammonia, sodium hydroxide, potassium hydroxide, ammonium hydroxide, sodium carbonate, or potassium carbonate.
[0081] Besides the aforementioned components, the CMP slurry composition according to one embodiment may further include suitable additives, e.g., a biocide, a surfactant, a dispersant, a modifier, or a surface-active agent. The additives may be present in an amount of, e.g., $0.0001 \mathrm{wt} \%$ to $5 \mathrm{wt} \%, 0.0005 \mathrm{wt} \%$ to $1 \mathrm{wt} \%$ or $0.001 \mathrm{wt} \%$ to 0.5 wt $\%$, in the CMP slurry composition. Within these ranges, the additives may provide desired effects without reduction in polishing rate.
[0082] In accordance with another embodiment, there is provided a method of polishing patterned tungsten wafers. The method may include polishing a patterned tungsten wafer using the CMP slurry composition for patterned tungsten wafers according to an embodiment.
[0083] The following Examples and Comparative Examples are provided in order to highlight characteristics of one or more embodiments, but it will be understood that the Examples and Comparative Examples are not to be construed as limiting the scope of the embodiments, nor are the Comparative Examples to be construed as being outside the scope of the embodiments. Further, it will be understood that the embodiments are not limited to the particular details described in the Examples and Comparative Examples.

## EXAMPLE 1

[0084] A CMP slurry composition was prepared by mixing 0.5 wt $\%$ of silica particles having an average particle diameter $\left(\mathrm{D}_{\mathrm{9} / \mathrm{s}}\right)$ of about 95 nm and a charge of about 35 mV as an abrasive, with $0.004 \mathrm{wt} \%$ of a non-dendrimeric poly(amidoamine) (Helux 3316, Polymer Factory Sweden AB , weight average molecular weight: $5,100 \mathrm{~g} / \mathrm{mol}), 0.03 \mathrm{wt}$ $\%$ of iron nitrate nonahydrate as a catalyst, $0.04 \mathrm{wt} \%$ of malonic acid and $0.04 \mathrm{wt} \%$ of glycine as organic acids, and deionized water as a solvent, based on the total weight of the CMP slurry composition. The CMP slurry composition was adjusted to a pH of 2.5 using a pH regulator. Then, $5 \mathrm{wt} \%$ of hydrogen peroxide was added as an oxidant to the CMP slurry composition before evaluation of a polishing rate with respect to patterned tungsten wafers or evaluation of a tungsten corrosion rate.

## EXAMPLE 2

[0085] A CMP slurry composition was prepared in the same manner as in Example 1 except that the amount of the non-dendrimeric poly(amidoamine) (Helux 3316) was changed to $0.006 \mathrm{wt} \%$.

## EXAMPLE 3

[0086] A CMP slurry composition was prepared in the same manner as in Example 1 except that the amount of the non-dendrimeric poly(amidoamine) (Helux 3316) was changed to $0.008 \mathrm{wt} \%$.

## EXAMPLE 4

[0087] A CMP slurry composition was prepared in the same manner as in Example 1 except that 0.004 wt $\%$ of a non-dendrimeric poly(amidoamine) prepared from diethyl maleate and hexamethylenediamine by the method described herein (weight average molecular weight: 8,500 $\mathrm{g} / \mathrm{mol}$ ) was used instead of the non-dendrimeric poly(amidoamine) (Helux 3316).

## COMPARATIVE EXAMPLE 1

[0088] A CMP slurry composition was prepared in the same manner as in Example 1 except that the non-dendrimeric poly(amidoamine) (Helux 3316) was not used.

## COMPARATIVE EXAMPLE 2

[0089] A CMP slurry composition was prepared in the same manner as in Example 1 except that the non-dendrimeric poly(amidoamine)(Helux 3316) was not used and a linear polyethyleneimine having an amine group $\left(-\mathrm{NH}_{2}\right)$ at a terminal thereof (Sigma-Aldrich Corp., average $\mathrm{M}_{\mathrm{w}}$ : $2,500)$ was used.

## COMPARATIVE EXAMPLE 3

[0090] A CMP slurry composition was prepared in the same manner as in Example 1 except that the non-dendrimeric poly(amidoamine)(Helux 3316) was not used and a branched polyethyleneimine having an amine group $\left(-\mathrm{NH}_{2}\right)$ at a terminal thereof (Sigma-Aldrich Corp., average $\mathrm{M}_{\mathrm{w}}: 1,800$ ) was used.

## COMPARATIVE EXAMPLE 4

[0091] A CMP slurry composition was prepared in the same manner as in Example 1 except that the non-dendrimeric poly(amidoamine)(Helux 3316) was not used and 0.004 wt $\%$ of generation 2.0 PAMAM dendrimer having an ethylenediamine core and an amine group $\left(-\mathrm{NH}_{2}\right)$ at a terminal thereof (Formula 12, Sigma-Aldrich Corp.) was used.

![img-11.jpeg](images\img-11.jpeg)

Evaluation Example 1: Tungsten Corrosion Rate (unit: $\AA / \mathrm{min}$ )
[0092] A tungsten corrosion rate was measured at a temperature of $50^{\circ} \mathrm{C}$. Specifically, as noted above, the $5 \mathrm{wt} \%$ of hydrogen peroxide was added as an oxidant to each of the CMP slurry compositions prepared in the Examples and Comparative Examples, followed by etching a blanket tungsten wafer ( $3 \mathrm{~cm} \times 3 \mathrm{~cm}$ ) with the CMP slurry composition, and then a difference in film thickness before and after etching was calculated based on measurements of electrical resistance.

Evaluation Example 2: Evaluation of Polishing Characteristics
[0093] Each of the CMP slurry compositions prepared in Examples and Comparative Examples was evaluated as to polishing characteristics under the following polishing evaluation conditions:
[0094] (1) Polishing instrument: Reflexion 300 mm (AMAT Co., I.td.)
[0095] (2) Polishing conditions
[0096] Polishing pad: IC1010/SubalV Stacked (Rodel Inc.)
[0097] Head speed: 101 rpm
[0098] Platen speed: 100 rpm
[0099] Pressure: 2.5 psi
[0100] Retainer ring pressure: 8 psi
[0101] Slurry flow rate: $250 \mathrm{ml} / \mathrm{min}$
[0102] Polishing time: 45 seconds
[0103] (3) Polishing target
[0104] Evaluation of recess level: A commercially available patterned tungsten wafer (MIT 854, 300 mm )
[0105] Evaluation of tungsten polishing rate: A blanket wafer fabricated by sequentially depositing titanium nitride (TiN) and tungsten on a polycrystalline silicon substrate to thicknesses of $300 \AA$ and $6,000 \AA$, respectively.
[0106] (4) Analysis method
[0107] Polishing rate with respect to patterned tungsten wafer (unit: $\AA / \mathrm{min}$ ): A difference in film thickness before and after polishing under the above conditions was calculated based on measurements of electrical resistance.
[0108] Recess level (unit: nm ): After polishing the wafer under the above polishing conditions, a recess level was calculated by measuring the profile of a $0.18 \mu \mathrm{~m} \times 0.18 \mu \mathrm{~m}$ area of the wafer using an atomic force microscope (Uvx-Gen3, Bruker Corporation).

TABLE 1

|  | Example |  |  |  | Comparative | Example |  |  |  |
| :--: | :--: | :--: | :--: | :--: | :--: | :--: | :--: | :--: | :--: |
|  | 1 | 2 | 3 | 4 | 1 | 2 | 3 | 4 |  |
| Tungsten corrosion rate ( $\mathrm{A} / \mathrm{min}$ ) | 35 | 63 | 29 | 61 | 180 | 208 | 98 | 63 |  |
| Tungsten polishing rate (A/min) | 4323 | 3872 | 3217 | 3022 | 4847 | 401 | 332 | 1025 |  |

TABLE 1-continued

|  | Example |  |  |  | Comparative |  |  | Example |
| :--: | :--: | :--: | :--: | :--: | :--: | :--: | :--: | :--: |
|  | 1 | 2 | 3 | 4 | 1 | 2 | 3 | 4 |
| Recess level (um) | 10.2 | 8.6 | 8.3 | 11.7 | 30.1 | - | - | 9.9 |

For the CMP slurry compositions of Comparative Examples 2 and 3, recess level measurement was not performed due to low tungsten polishing rates thereof.
[0109] As shown in Table 1, the CMP slurry compositions according to Examples 1-4 exhibited improved flatness of patterned tungsten wafers, minimized reductions in polishing rate with respect to patterned tungsten wafers, and reduced a tungsten corrosion rate.
[0110] Conversely, the compositions of the Comparative Examples, in which the non-dendrimeric poly(amidoamine) according to an embodiment was not used or was replaced with a different compound, failed to achieve all the effects of the Examples.
[0111] By way of summation and review, a CMP composition for patterned tungsten wafers may help improve flatness of a patterned tungsten wafer by reducing a recess level on the wafer, and may include a corrosion inhibitor. In some compositions, amino acids may be used as the corrosion inhibitor. However, amino acids may have a limitation in reducing a recess level and thus using a cationic functional group-containing polymer may be considered. The cationic functional group-containing polymer could significantly reduce a polishing rate with respect to patterned tungsten wafers, despite being more effective in reducing a recess level than amino acids.
[0112] One or more embodiments may provide a CMP slurry composition for patterned tungsten wafers, which may help improve flatness of patterned tungsten wafers, minimize reduction in polishing rate with respect to patterned tungsten wafers, and reduce corrosion of patterned tungsten wafers.
[0113] Example embodiments have been disclosed herein, and although specific terms are employed, they are used and are to be interpreted in a generic and descriptive sense only and not for purpose of limitation. In some instances, as would be apparent to one of ordinary skill in the art as of the filing of the present application, features, characteristics, and/or elements described in connection with a particular embodiment may be used singly or in combination with features, characteristics, and/or elements described in connection with other embodiments unless otherwise specifically indicated. Accordingly, it will be understood by those of skill in the art that various changes in form and details may be made without departing from the spirit and scope of the present invention as set forth in the following claims.

What is claimed is:

1. A CMP slurry composition for patterned tungsten wafers, the CMP slurry composition comprising:
a solvent;
an abrasive; and
a non-dendrimeric poly(amidoamine).
2. The CMP slurry composition as claimed in claim 1, wherein the non-dendrimeric poly(amidoamine) has a random hyperbranched structure.
3. The CMP slurry composition as claimed in claim 1, wherein the non-dendrimeric poly(amidoamine) includes a primary amine group $\left(\mathrm{NH}_{2}\right)$, a secondary amine group (NH), a carboxyl group $(\mathrm{COOH})$, or COOZ , in which Z is a $\mathrm{C}_{1}$ to $\mathrm{C}_{4}$ alkyl group.
4. The CMP slurry composition as claimed in claim 3, wherein the non-dendrimeric poly(amidoamine) includes:
the primary amine group $\left(\mathrm{NH}_{2}\right)$ or the secondary amine group $(\mathrm{NH})$; and
the carboxyl group $(\mathrm{COOH})$ or COOZ , in which Z is a $\mathrm{C}_{1}$ to $\mathrm{C}_{4}$ alkyl group.
5. The CMP slurry composition as claimed in claim 1, wherein the non-dendrimeric poly(amidoamine) is prepared by reacting an ester having at least one ester group and at least one $\mathrm{C}=\mathrm{C}$ bond with an amine having at least one primary amine group.
6. The CMP slurry composition as claimed in claim 5, wherein the non-dendrimeric poly(amidoamine) is prepared by reacting an ester having at least one ester group and at least one $\mathrm{C}=\mathrm{C}$ bond with a diamine having two primary amine groups.
7. The CMP slurry composition as claimed in claim 5, wherein the non-dendrimeric poly(amidoamine) is prepared by reacting a diester having two ester groups and one $\mathrm{C}=\mathrm{C}$ bond with a diamine having two primary amine groups.
8. The CMP slurry composition as claimed in claim 7, wherein:
the diester includes a compound represented by Formula 1 ,
![img-12.jpeg](images\img-12.jpeg)
in Formula 1,
$\mathrm{R}^{1}$ is a divalent substituted or unsubstituted $\mathrm{C}_{2}$ to $\mathrm{C}_{4}$ alkylene group having at least one $\mathrm{C}=\mathrm{C}$ bond, and $\mathrm{R}^{2}$ and $\mathrm{R}^{3}$ are each independently a $\mathrm{C}_{1}$ to $\mathrm{C}_{4}$ alkyl group; and
the diamine includes a substituted or unsubstituted $\mathrm{C}_{2}$ to $\mathrm{C}_{5}$ alkylene diamine.
9. The CMP slurry composition as claimed in claim 1, wherein the CMP slurry composition includes:
$0.001 \mathrm{wt} \%$ to $20 \mathrm{wt} \%$ of the abrasive, and
$0.0001 \mathrm{wt} \%$ to $0.1 \mathrm{wt} \%$ of the non-dendrimeric poly (amidoamine), all wt $\%$ being based on a total weight of the CMP slurry composition.
10. The CMP slurry composition as claimed in claim 1, further comprising an oxidant, a catalyst, or an organic acid.
11. The CMP slurry composition as claimed in claim 1, wherein the CMP slurry composition has a pH of 1 to 6 .
12. A tungsten polishing method comprising polishing tungsten using the CMP slurry composition for patterned tungsten wafers as claimed in claim 1.
