Repository: VANDRANKI/Agentic_Workflow

# Agentic Workflow

Automation with AI Agents for JSON data extraction and processing.

File: Input_Md_Images/Ceria_Related_Patents/par_108lz7/par_108lz7.md (part 1 of 2)
(12) United States Patent Park et al.
(54) METHOD OF FABRICATING INTEGRATED CIRCUIT DEVICE BY USING SLURRY COMPOSITION
(71) Applicant: Samsung Electronics Co., Ltd., Suwon-si, Gyeonggi-do (KR)
(72) Inventors: Sang-hyun Park, Hwaseong-si (KR); Jae-hak Lee, Yongin-si (KR); Bo-hyeok Choi, Yongin-si (KR); Sang-kyun Kim, Hwaseong-si (KR); Won-ki Hur, Suwon-si (KR)
(73) Assignees: SAMSUNG ELECTRONICS CO., LTD., Gyeonggi-Do (KR); K.C. TECH CO., LTD., Gyeonggi-Do (KR)
( * ) Notice: Subject to any disclaimer, the term of this patent is extended or adjusted under 35 U.S.C. 154(b) by 0 days. days.
(21) Appl. No.: 15/286,976
(22) Filed: Oct. 6, 2016

Prior Publication Data
US 2017/0207100 A1 Jul. 20, 2017
(30) Foreign Application Priority Data
$\begin{array}{ll}\text { Jan. 15, } 2016 & \text { (KR) }\end{array}$
10-2016-0005332
(51) Int. Cl.

| H01L 21/306 | $(2006.01)$ |
| :-- | :-- |
| C09G 1/02 | $(2006.01)$ |
| H01L 21/02 | $(2006.01)$ |
| H01L 21/308 | $(2006.01)$ |

(52) U.S. Cl.

CPC
H01L 21/30625 (2013.01); C09G 1/02 (2013.01); H01L 21/02532 (2013.01); H01L 21/3081 (2013.01); H01L 21/3085 (2013.01)
(58) Field of Classification Search

CPC
H01L 21/30625; H01L 21/02532; H01L 21/3081; H01L 21/3085; C09G 1/02 USPC 438/690-693
See application file for complete search history.
(56)

## References Cited

## U.S. PATENT DOCUMENTS

| 3.429.080 A | 2/1969 | Lachapelle et al. |
| :--: | :--: | :--: |
| 2005/0005525 A1 | 1/2005 | Li et al. |
| 2005/0031789 A1* | 2/2005 | Liu |
|  |  | 427/340 |
| 2007/0293049 A1 | 12/2007 | Minamihaba et al. |
| 2010/0144149 A1 | 6/2010 | Ward et al. |
| 2014/0170852 A1 | 6/2014 | Noller et al. |
| 2014/0342562 A1 | 11/2014 | Yokota et al. |
| 2015/0060400 A1 | 3/2015 | Tamada |
|  |  | (Continued) |

## FOREIGN PATENT DOCUMENTS

| JP | 2008004621 A | $1 / 2008$ |
| :-- | --: | :-- |
| JP | 2015074737 A | $4 / 2015$ |
| KR | 20050049138 A | $5 / 2005$ |
|  |  | (Continued) |

Primary Examiner - Duy Vu N Deo
(74) Attorney, Agent, or Firm - Harness, Dickey \& Pierce, PLC
(57)

## ABSTRACT

A method of fabricating an integrated circuit device may include forming a polishing stop layer and a semiconductor layer on a substrate, and selectively polishing the semiconductor layer from a surface which simultaneously exposes the polishing stop layer and the semiconductor layer, by using a slurry composition including a compound composition and polishing particles. The compound composition may include a sulfonate compound and a terminal amine group-including compound.

20 Claims, 24 Drawing Sheets
![img-0.jpeg](images\img-0.jpeg)

# (56) References Cited 

U.S. PATENT DOCUMENTS
2016/0068711 A1 3/2016 Choi et al.
2016/0068713 A1* 3/2016 Kitamura ..... C09G 1/04
$252 / 79.1$
FOREIGN PATENT DOCUMENTS

| KR | 20140059216 | A | $5 / 2014$ |
| :-- | :-- | :-- | :-- |
| KR | 20140094624 | A | $7 / 2014$ |
| KR | 20140125316 | A | $10 / 2014$ |
| KR | 20150010570 | A | $1 / 2015$ |
| KR | 20150014924 | A | $2 / 2015$ |
| KR | 20150067784 | A | $6 / 2015$ |
| KR | 20150096156 | A | $8 / 2015$ |

* cited by examiner

# FIG. 1 

![img-1.jpeg](images\img-1.jpeg)

FIG. 2A
![img-2.jpeg](images\img-2.jpeg)

# U.S. Patent 

Jun. 5, 2018
Sheet 3 of 24
US 9,991,127 B2

## FIG. 2B

![img-3.jpeg](images\img-3.jpeg)

# U.S. Patent 

Jun. 5, 2018
Sheet 4 of 24
US 9,991,127 B2

FIG. 2C
![img-4.jpeg](images\img-4.jpeg)

# U.S. Patent 

Jun. 5, 2018
Sheet 5 of 24
US 9,991,127 B2

## FIG. 2D

![img-5.jpeg](images\img-5.jpeg)

# U.S. Patent 

Jun. 5, 2018
Sheet 6 of 24
US 9,991,127 B2

## FIG. 2E

![img-6.jpeg](images\img-6.jpeg)

# U.S. Patent 

Jun. 5, 2018
Sheet 7 of 24
US 9,991,127 B2

## FIG. 2F

![img-7.jpeg](images\img-7.jpeg)

# U.S. Patent 

Jun. 5, 2018
Sheet 8 of 24
US 9,991,127 B2

## FIG. 2G

![img-8.jpeg](images\img-8.jpeg)

# FIG. 3A 

![img-9.jpeg](images\img-9.jpeg)

FIG. 3B
![img-10.jpeg](images\img-10.jpeg)

# U.S. Patent 

Jun. 5, 2018
Sheet 11 of 24
US 9,991,127 B2

FIG. 3C
![img-11.jpeg](images\img-11.jpeg)

# U.S. Patent 

Jun. 5, 2018
Sheet 12 of 24
US 9,991,127 B2

FIG. 3D
![img-12.jpeg](images\img-12.jpeg)

# U.S. Patent 

Jun. 5, 2018
Sheet 13 of 24
US 9,991,127 B2

FIG. 3E
![img-13.jpeg](images\img-13.jpeg)

# FIG. 3F 

![img-14.jpeg](images\img-14.jpeg)

# U.S. Patent 

Jun. 5, 2018
Sheet 15 of 24
US 9,991,127 B2

## FIG. 3G

![img-15.jpeg](images\img-15.jpeg)

# U.S. Patent 

Jun. 5, 2018
Sheet 16 of 24
US 9,991,127 B2

FIG. 3H
![img-16.jpeg](images\img-16.jpeg)

# U.S. Patent 

![img-17.jpeg](images\img-17.jpeg)

# U.S. Patent 

Jun. 5, 2018
Sheet 18 of 24
US 9,991,127 B2

FIG. 3J
![img-18.jpeg](images\img-18.jpeg)

# U.S. Patent 

Jun. 5, 2018
Sheet 19 of 24
US 9,991,127 B2

FIG. 3K
![img-19.jpeg](images\img-19.jpeg)

FIG. 4
![img-20.jpeg](images\img-20.jpeg)

FIG. 5
![img-21.jpeg](images\img-21.jpeg)

FIG. 6
![img-22.jpeg](images\img-22.jpeg)

# FIG. 7 

![img-23.jpeg](images\img-23.jpeg)

# U.S. Patent 

Jun. 5, 2018
Sheet 24 of 24
US 9,991,127 B2

## FIG. 8

2000
![img-24.jpeg](images\img-24.jpeg)

## 1 <br> METHOD OF FABRICATING INTEGRATED CIRCUIT DEVICE BY USING SLURRY COMPOSITION

CROSS-REFERENCE TO RELATED APPLICATION

This application claims the benefit of Korean Patent Application No. 10-2016-0005332, filed on Jan. 15, 2016, in the Korean Intellectual Property Office, the disclosure of which is incorporated herein in its entirety by reference.

## BACKGROUND

The inventive concepts relate to a method of fabricating an integrated circuit device, and more particularly, to a method of fabricating an integrated circuit device by using a slurry composition for chemical mechanical polishing (CMP).

Along with the increasing degree of integration of semiconductor devices, an effort to improve the performance of a transistor by using various materials has been made. In particular, as a gate length is increasingly shorter, a need for a high-mobility channel layer capable of providing a further improved carrier mobility in place of silicon comes to the fore. Therefore, there is a need to develop a slurry composition capable of being used for polishing a high-mobility channel layer, and there is a need to develop a method facilitating fabrication of an integrated circuit device exhibiting desired performance.

## SUMMARY

The inventive concepts provide a method of fabricating an integrated circuit device, the method being capable of suppressing dishing on a polishing target surface of a semiconductor layer, erosion due to a polishing loss of unwanted portions, and the occurrence of an unwanted step difference while securing a sufficient polishing selectivity between the semiconductor layer and a polishing-preventive mask, when the semiconductor layer required for forming a high-mobility channel layer is polished.

According to some example embodiments, a method of fabricating an integrated circuit device may include forming a polishing stop layer and a semiconductor layer on a substrate; and selectively polishing the semiconductor layer from an upper surface. The upper surface may simultaneously expose an upper surface of the polishing stop layer and an upper surface of the semiconductor layer, based on applying a slurry composition to the upper surface, the slurry composition including a compound composition and polishing particles. The compound composition may include a sulfonate compound and a terminal amine group-containing compound.

According to some example embodiments, a method of fabricating an integrated circuit device may include forming a first semiconductor layer on a first region and a second region of a substrate, such that a first portion of the first semiconductor layer is on the first region and a second portion of the first semiconductor layer is on the second region. The method may include forming a mask pattern on the first portion of the first semiconductor layer. The mask pattern may cover the first portion of the first semiconductor layer such that the second portion of the first semiconductor layer is exposed by the mask pattern. The method may further include forming a recess space on the second region based on at least partially removing the second portion of the
first semiconductor layer exposed by the mask pattern. The method may further include filling the recess space with a second semiconductor layer to form a combined layer. The combined layer may include at least the mask pattern and the 5 second semiconductor layer. The combined layer may include an upper surface. The upper surface of the combined layer may include an upper surface of the mask pattern and an exposed upper surface of the second semiconductor layer. The method may further include polishing the second semiconductor layer based on applying a slurry composition to the upper surface of the combined layer such that the mask pattern is a polishing stop layer. The slurry composition may include a compound composition and polishing particles. The compound composition may include a sulfonate compound and a terminal amine group-including compound. The method may further include removing the mask pattern and forming a plurality of fin-type active regions on each of the first region and the second region by patterning each of the first semiconductor layer and the second semiconductor layer.

According to some example embodiments, a method may include forming a polishing stop layer and a semiconductor layer on a substrate to form a combined layer. The combined layer may include an upper surface. The upper surface of the 25 combined layer may include an upper surface of the semiconductor layer and an upper surface of the polishing stop layer. The method may further include selectively polishing the semiconductor layer, based on applying a slurry composition to the upper surface of the combined layer, the 30 slurry composition including a compound composition and polishing particles, the compound composition including a sulfonate compound and a terminal amine group-including compound.

## BRIEF DESCRIPTION OF THE DRAWINGS

The foregoing and other features of inventive concepts will be apparent from the more particular description of non-limiting embodiments of inventive concepts, as illustrated in the accompanying drawings in which like reference characters refer to like parts throughout the different views. The drawings are not necessarily to scale, emphasis instead being placed upon illustrating principles of inventive concepts. In the drawings:

FIG. 1 is a flowchart of a method of fabricating an integrated circuit device, according to some example embodiments;

FIG. 2A, FIG. 2B, FIG. 2C, FIG. 2D, FIG. 2E, FIG. 2F, and FIG. 2G are cross-sectional views of main components shown according to a process order in order to explain a method of fabricating an integrated circuit device, according to some example embodiments;

FIG. 3A, FIG. 3B, FIG. 3C, FIG. 3D, FIG. 3E, FIG. 3F, FIG. 3G, FIG. 3H, FIG. 3I, FIG. 3J, and FIG. 3K are cross-sectional views shown according to a process order in order to explain a method of fabricating an integrated circuit device, according to some example embodiments;

FIG. 4 is a graph depicting evaluation results of improvement of a step difference when a semiconductor layer is polished by using a slurry composition including a compound composition and using a silicon nitride layer as a polishing stop layer, according to a method of fabricating an integrated circuit device according to some example embodiments;

FIG. 5 is a graph depicting measurement results of a dishing amount on a polished surface along with widths of a semiconductor pattern when the semiconductor pattern is

polished by using a silicon nitride layer as a polishing stop layer, according to a method of fabricating an integrated circuit device according to some example embodiments;

FIG. 6 is a graph depicting measurement results of an erosion amount on a silicon nitride layer when semiconductor patterns having various pattern densities are polished by using a silicon nitride layer as a polishing stop layer, according to a method of fabricating an integrated circuit device according to some example embodiments;

FIG. 7 is a block diagram of an electronic device according to some example embodiments; and

FIG. 8 is a block diagram of an electronic system according to some example embodiments.

## DETAILED DESCRIPTION OF THE EMBODIMENTS

Hereinafter, example embodiments of the inventive concepts will be described in detail with reference to the accompanying drawings. Like components will be denoted by like reference numerals throughout the specification, and overlapping descriptions thereof will be omitted.

Specific terms may be used throughout the specification, and the meanings thereof are as follows. As used herein, the term "about" means a range of $\pm 10 \%$ of the stated value. As used herein, the term "alkyl group" refers to linear, branched, or cyclic alkyl groups. Examples of the linear alkyl groups may include methyl, ethyl, propyl, butyl groups, and the like, without being limited thereto. Examples of the branched alkyl groups may include a t-butyl group, without being limited thereto. Examples of the cyclic alkyl groups may include cyclopropyl, cyclopentyl, cyclohexyl groups, and the like, without being limited thereto. As used herein, the term "arylamine" refers to C6 to C40 arylamines.

FIG. 1 is a flowchart of a method of fabricating an integrated circuit device, according to some example embodiments. FIG. 2A, FIG. 2B, FIG. 2C, FIG. 2D, FIG. 2 E , FIG. 2 F , and FIG. 2 G are cross-sectional views of main components shown according to a process order in order to explain a method of fabricating an integrated circuit device, according to some example embodiments A method of fabricating an integrated circuit device $\mathbf{1 0 0}$ (see FIG. 2G) will be described with reference to FIGS. 1 and 2A to 2G.

FIGS. 2A to 2C are cross-sectional views for explaining exemplary processes for forming a polishing stop layer and a semiconductor layer on a substrate, according to a process P10 of FIG. 1.

Referring to FIG. 2A, a stress relaxed buffer layer $\mathbf{1 2 0}$ is formed on a substrate $\mathbf{1 1 0}$, and a first semiconductor layer 130 is formed on the stress relaxed buffer layer 120. Next, a mask pattern 140 is formed on the first semiconductor layer 130. The mask pattern 140 may be referred to herein as a polishing stop layer.

In some embodiments, the substrate $\mathbf{1 1 0}$ may include silicon (Si). The substrate $\mathbf{1 1 0}$ may be a bulk Si substrate or a Si epitaxial layer. The substrate $\mathbf{1 1 0}$ may be a p-type Si substrate, an n-type Si substrate, or an impurity-undoped Si substrate.

In some embodiments, the substrate $\mathbf{1 1 0}$ may have a silicon-on-insulator (SOI) structure. In some embodiments, the substrate $\mathbf{1 1 0}$ may include a conductive region, for example, an impurity-doped well, or an impurity-doped structure.

The stress relaxed buffer layer $\mathbf{1 2 0}$ may include one of SiGe, Ge, and a Group III-V compound. The Group III-V compound may include one of gallium arsenide antimonide
(GaAsSb), indium gallium arsenide (InGaAs), indium antimonide (InSb), gallium antimonide (GaSb), and indium arsenide (InAs).

In some embodiments, the stress relaxed buffer layer $\mathbf{1 2 0}$ may include a SiGe layer containing Ge at a relatively low concentration. In some embodiments, the stress relaxed buffer layer $\mathbf{1 2 0}$ may include a SiGe layer containing about 15 atom $\%$ to about 20 atom $\%$ of Ge.

The stress relaxed buffer layer $\mathbf{1 2 0}$ may be formed by an epitaxial growth process.

The first semiconductor layer $\mathbf{1 3 0}$ may include an epi-taxially-grown Si or SiC layer, without being limited thereto.

Referring to FIG. 2B, the first semiconductor layer $\mathbf{1 3 0}$ may be etched by using the mask pattern $\mathbf{1 4 0}$ as an etch mask, thereby forming a space SP1 exposing the stress relaxed buffer layer $\mathbf{1 2 0}$.

The mask pattern $\mathbf{1 4 0}$ may include a silicon nitride layer, a silicon oxide layer, or combinations thereof, without being 20 limited thereto.

Referring to FIG. 2C, a second semiconductor layer $\mathbf{1 5 0}$ is formed in the space SP1 and fills the space SP1.

To form the second semiconductor layer $\mathbf{1 5 0}$, a selective epitaxial growth process may be used. The second semiconductor layer $\mathbf{1 5 0}$ may have an upper surface $\mathbf{1 5 0} a$ that is at a higher level than ("elevated above") an upper surface $\mathbf{1 4 0} a$ of the mask pattern $\mathbf{1 4 0}$, and thus may protrude upwards from the mask pattern $\mathbf{1 4 0}$. At least the second semiconductor layer $\mathbf{1 5 0}$ and the mask pattern $\mathbf{1 4 0}$ may comprise a combined layer $\mathbf{1 9 0} a$ includes an upper surface $\mathbf{1 4 0} a$ of the mask pattern $\mathbf{1 4 0}$ and an exposed upper surface $\mathbf{1 5 0} a$ of the second semiconductor layer $\mathbf{1 5 0}$.

The second semiconductor layer $\mathbf{1 5 0}$ may include at least one of a Group IV material and a Group III-V material.

The Group IV material may be selected from among Si and Ge. In some embodiments, the second semiconductor layer $\mathbf{1 5 0}$ may include a Ge-containing layer having a higher Ge content than the stress relaxed buffer layer $\mathbf{1 2 0}$. For example, the second semiconductor layer $\mathbf{1 5 0}$ may include a SiGe layer containing about 30 atom $\%$ to about 45 atom $\%$ of Ge.

In some example embodiments, the second semiconductor layer $\mathbf{1 5 0}$ may include a binary, ternary, or quaternary Group III-V compound including at least one Group III element and at least one Group V element. The Group III-V compound may be a compound including at least one element of $\mathrm{In}, \mathrm{Ga}$, and Al as a Group III element and at least one element of $\mathrm{As}, \mathrm{P}$, and Sb as a Group V element. For example, the Group III-V compound may be selected from among $\mathrm{InP}, \mathrm{In}_{2} \mathrm{Ga}_{1-x} \mathrm{As}$ ( $\mathrm{Ox} \mathrm{xx} 1$ ), and $\mathrm{Al}_{2} \mathrm{Ga}_{1-x} \mathrm{As}$ ( $\mathrm{Ox} \mathrm{xx} 1$ ). The binary Group III-V compound may be, for example, one of $\mathrm{InP}, \mathrm{GaAs}, \mathrm{InAs}, \mathrm{InSb}$, and GaSb. The ternary Group III-V compound may be one of InGaP, InGaAs, AlInAs, InGaSb, GaAsSb, and GaAsP.

However, the Group III-V compound and the Group IV material, which may be used for the integrated circuit device according to the inventive concepts, are not limited to the examples set forth above. The Group III-V compound and the Group IV material may be used as channel materials allowing low-power high-speed transistors to be made. A high-performance CMOS may be formed by using the Group III-V compound and the Group IV material, which have a higher electron mobility than a Si substrate.

In the resulting product of FIG. 2C, the mask pattern $\mathbf{1 4 0}$ may correspond to the polishing stop layer in the process

P10 of FIG. 1, and the second semiconductor layer 150 may correspond to the semiconductor layer in the process P10 of FIG. 1.

FIGS. 2D and 2 E are cross-sectional views for explaining exemplary processes for selectively polishing the semiconductor layer from a surface, which simultaneously exposes the polishing stop layer (e.g., mask pattern 140) and the semiconductor layer (e.g., second semiconductor layer 150), by using a slurry composition including a compound composition and polishing particles, the compound composition including a sulfonate compound and a terminal amine group-including compound, according to a process P20 of FIG. 1.

Referring to FIG. 2D, the second semiconductor layer 150 is selectively polished by using a polishing pad 160 and using a slurry composition 170 including a compound composition 172 and 174 and polishing particles 176. In some example embodiments, the slurry composition includes a uniform or substantially uniform mixture of the at least one sulfonate compound 172, the at least one terminal-amine-group-including compound 174 and the polishing particles 176. Here, the second semiconductor layer 150 is selectively polished by using the mask pattern 140 as the polishing stop layer, such that the elements polished are at least partially restricted to the elements exposed relative to the polishing stop layer. In FIG. 2D, the upper portion 150B of the second semiconductor layer 150 protrudes from the mask pattern 140. Thus, the upper portion 150B is exposed relative to the polishing stop layer. The selective polishing of the semiconductor layer $\mathbf{1 5 0}$ may include a polishing that is restricted to polishing the exposed upper portion 150B of the second semiconductor layer 150.

The compound composition 172 and 174 may be configured to suppress the occurrence of an undesired step difference between a polishing target layer and the polishing stop layer, and may include at least one sulfonate compound 172 and at least one terminal-amine-group-including compound 174. The polishing target layer may be one or more elements that are exposed by the polishing stop layer (e.g., upper portion 150B of the second semiconductor layer 150).

In some embodiments, the at least one sulfonate compound 172, included in the compound composition 172 and 174, may be an anionic sulfonate compound having a pKa of 4 or less. As used herein, the expression "material having a pKa of 4 or less" refers to materials containing one or more acidic hydrogens and having a dissociation constant of 4 or less, the dissociation constant being denoted by pKa . Therefore, materials containing only one acidic hydrogen as well as materials containing two or more acidic hydrogens may fall within acidic materials of the slurry composition 170. The materials containing two or more acidic hydrogens, for example, sulfuric acid, phosphoric acid, succinic acid, citric acid, and the like, may have a plurality of sequential pKa values, which respectively correspond to sequential dissociation of hydrogens. For example, phosphoric acid has three acidic hydrogens and may have three pKa values, that is, $2.1,7.2$, and 12.4 , which respectively correspond to dissociation of first, second, and third hydrogens. In materials containing a plurality of acidic hydrogens, at least one pKa value may range from -10 to 4 .

In some embodiments, each of the at least one sulfonate compound 172 and the at least one terminal-amine-groupincluding compound 174 may include a polymer having a molecular weight of 1,000 to $1,000,000$. In some example embodiments, if the molecular weight of at least one of the at least one sulfonate compound 172 and the at least one terminal-amine-group-including compound 174 is less than

1,000, an unwanted step difference may be caused by the occurrence of dishing and erosion in and around the polishing target layer. In some other examples, if the molecular weight of at least one of the at least one sulfonate compound 172 and the at least one terminal-amine-group-including compound 174 is greater than $1,000,000$, deterioration of dispersion stability of the polishing particles may occur due to agglomeration of the polishing particles in the slurry composition 170 .

In some embodiments, the at least one sulfonate compound 172 may include a polystyrene sulfonate. In some example embodiments, the at least one sulfonate compound 172 may include at least one selected from among C 10 to C13 alkylbenzene sulfonates, dodecylbenzene sulfonates, 15 $\alpha$-olefin sulfonates, ligno sulfonates, trimethylsilyl trifluoromethanesulfonate, guaiazulene sulfonates, diisopropyl naphtalene sulfonates, petroleum sulfonates, and toluene sulfonates.

In some embodiments, the at least one terminal-amine-group-including compound 174 may include an amine polymer or an amide polymer. For example, the at least one terminal-amine-group-including compound 174 may include at least one selected from among polyacrylamides, polydimethylacrylamides, poly-N-isopropylamides, polyvinylacetamides, polyoxyethyleneamides, C6 to C40 polyarylamines, poly(N-methylvinylamines), poly(N-methyldiarylamines), polyoxypropylenediamines, polyvinylamines, and polyetheramines.

The compound composition 172 and 174 may be present in an amount of about $0.01 \mathrm{wt} \%$ to about $10 \mathrm{wt} \%$ in the slurry composition 170. If the amount of the compound composition 172 and 174 is less than $0.01 \mathrm{wt} \%$, an unwanted step difference may be caused by the occurrence of dishing and erosion in and around the polishing target layer. If the amount of the compound composition 172 and 174 is greater than $10 \mathrm{wt} \%$, deterioration of dispersion stability of the polishing particles may occur due to agglomeration of the polishing particles in the slurry composition 170 .

The polishing particles 176 may include a metal oxide, an organic or inorganic material-coated metal oxide, or a colloidal metal oxide.

In some embodiments, the metal oxide constituting the polishing particles 176 may include a material selected from among silica, ceria, zirconia, alumina, titania, barium titania, germania, mangania, and magnesia. For example, the polishing particles 176 may include silica.

The polishing particles 176 may have an average particle diameter of about 10 nm to about 300 nm . If the average particle diameter of the polishing particles 176 is less than 10 nm , a polishing rate of the polishing target layer may be reduced, and it may be difficult to secure a selectivity of the polishing target layer. If the average particle diameter of the polishing particles 176 is greater than 300 nm , it may be difficult to control surface defects, the polishing rate, and the polishing selectivity of the polishing target layer.

The polishing particles 176 may be present in an amount of about $0.1 \mathrm{wt} \%$ to about $10 \mathrm{wt} \%$, in some embodiments, about $0.1 \mathrm{wt} \%$ to about $5 \mathrm{wt} \%$, for example, about 0.1 wt $60 \%$ to about $1 \mathrm{wt} \%$, based on the total weight of the slurry composition 170. In a specific embodiment, the polishing particles 176 may be present in an amount of about 0.1 wt $\%$ to about $0.5 \mathrm{wt} \%$, based on the total weight of the slurry composition 170 .

The slurry composition 170, which may be used for the integrated circuit device according to the inventive concepts, may exhibit excellent polishing performance for the polish-

ing target layer even when including a relatively low amount of the polishing particles 176. For example, the polishing particles 176 may exhibit excellent polishing performance for the polishing target layer even when the polishing particles 176 are present in a relatively low amount of about $0.1 \mathrm{wt} \%$ to about $0.5 \mathrm{wt} \%$ based on the total weight of the slurry composition 170. If the amount of the polishing particles 176 is less than $0.1 \mathrm{wt} \%$, the polishing rate may be deteriorated, and if the amount of the polishing particles 176 is greater than $10 \mathrm{wt} \%$, defects may be generated on a polishing target surface due to the polishing particles 176.

The polishing particles 176 may have a spherical shape, a conical shape, a needle shape, or a plate shape. For example, as shown in FIG. 2D, the polishing particles 176 may have a spherical shape. However, the inventive concepts are not limited to such shapes of the polishing particles.

The slurry composition 170 may further include at least one selected from among an oxidant, a free radical supplying agent, an auxiliary oxidant, and a pH regulator. In addition, the slurry composition 170 may include water as a solvent. The water may include deionized water or distilled water.

The oxidant may include at least one material selected from among hydrogen peroxide, ferric nitrate, potassium iodate, potassium permanganate, ammonium chlorite, ammonium chlorate, ammonium iodate, ammonium perborate, ammonium perchlorate, ammonium periodate, tetramethylammonium chlorite, tetramethylammonium perborate, tetramethylammonium perchlorate, tetramethylammonium periodate, 4-methylmorpholine-N-oxide, pyridine-N-oxide, and urea hydrogen peroxide.

The polishing rate of the polishing target layer (e.g., upper portion 150B of the second semiconductor layer 150) may be adjusted according to an amount of the oxidant in the slurry composition 170. The oxidant may be present in an amount of about $0.1 \mathrm{wt} \%$ to about $10 \mathrm{wt} \%$ based on the total weight of the slurry composition 170. In some embodiments, the oxidant may be present in an amount of about 0.1 $\mathrm{wt} \%$ to about $5 \mathrm{wt} \%$, for example, about $0.1 \mathrm{wt} \%$ to about $3 \mathrm{wt} \%$, based on the total weight of the slurry composition 170. If the amount of the oxidant in the slurry composition 170 is less than $0.1 \mathrm{wt} \%$, the polishing rate of the polishing target layer may be deteriorated, and if the amount of the oxidant in the slurry composition 170 is greater than 10 wt $\%$, the polishing target layer may suffer from local erosion due to excessive oxidation or erosion of the polishing target layer, and thus may exhibit deteriorated properties. The polishing rate may refer to a rate at which the polishing target layer is removed due to polishing. For example, the polishing rate may be refer to a rate of decrease of one or more dimensions of the polishing target layer, a rate of decrease of a volume of the polishing target layer, some combination thereof, or the like.

The free radical supplying agent in the slurry composition 170 may improve an oxidation capability of the oxidant.

In some embodiments, the free radical supplying agent may include an organic acid. In some embodiments, the free radical supplying agent may include at least one selected from among formic acid, picolinic acid, nicotinic acid, isonicotinic acid, fusaric acid, dinicotinic acid, dipicolinic acid, lutidinic acid, quinolinic acid, glutamic acid, alanine, glycine, cystine, histidine, asparagine, guanidine, hydrazine, ethylenediamine, acetic acid, benzoic acid, oxalic acid, succinic acid, malic acid, maleic acid, malonic acid, citric acid, lactic acid, tricarballylic acid, tartaric acid, aspartic
acid, glutaric acid, adipic acid, suberic acid, fumaric acid, phthalic acid, pyridinecarboxylic acid, and salts thereof.

The free radical supplying agent may be present in an amount of about $0.01 \mathrm{wt} \%$ to about $10 \mathrm{wt} \%$ in the slurry composition 170. In some embodiments, the free radical supplying agent may be present in an amount of about 0.01 $\mathrm{wt} \%$ to about $5 \mathrm{wt} \%$, for example, about $0.1 \mathrm{wt} \%$ to about $2 \mathrm{wt} \%$, in the slurry composition 170. If the amount of the free radical supplying agent in the slurry composition 170 is less than $0.01 \mathrm{wt} \%$, the polishing rate of the polishing target layer may be too low, and if the amount of the free radical supplying agent in the slurry composition 170 is greater than $10 \mathrm{wt} \%$, the polishing target layer may suffer from surface defects.

The auxiliary oxidant in the slurry composition 170 may control the polishing rate of the polishing target layer. In some embodiments, the polishing rate of the polishing target layer may increase with the increasing amount of the auxiliary oxidant in the slurry composition 170, such that the polishing rate may be proportional to the amount of auxiliary oxidant in the slurry composition 170.

In some embodiments, the auxiliary oxidant may include a nitrate. Examples of the auxiliary oxidant including a nitrate may include ammonium nitrate, potassium nitrate, ferric nitrate, urea nitrate, and the like. However, the inventive concepts are not limited to the examples set forth above, and any material including a nitrate may be used.

The slurry composition 170 includes the auxiliary oxidant and the free radical supplying agent, whereby control of the polishing rate of a Group IV material such as Ge or SiGe or a Group III-V compound such as $\mathrm{GaN}, \mathrm{GaP}$, or GaAs may be facilitated. In some embodiments, the polishing rate of the polishing target layer may be adjusted according to the amount of the oxidant in the slurry composition 170. In some example embodiments, the polishing rate of the polishing target layer may be adjusted according to the amounts of the auxiliary oxidant and/or the free radical supplying agent in the slurry composition 170.

The auxiliary oxidant may be present in an amount of about $0.01 \mathrm{wt} \%$ to about $10 \mathrm{wt} \%$ based on the total weight of the slurry composition 170. In some embodiments, the auxiliary oxidant may be present in an amount of about 0.01 $\mathrm{wt} \%$ to about $5 \mathrm{wt} \%$, for example, about $0.1 \mathrm{wt} \%$ to about $2.5 \mathrm{wt} \%$, in the slurry composition 170. If the amount of the auxiliary oxidant in the slurry composition 170 is less than $0.01 \mathrm{wt} \%$, the polishing rate of the polishing target layer may be too low, and if the amount of the auxiliary oxidant in the slurry composition 170 is greater than $10 \mathrm{wt} \%$, the polishing target layer may exhibit deteriorated properties due to excessive oxidation or erosion of the polishing target layer.

The pH regulator may serve to adjust the dispersity of the polishing particles by adjusting the pH of the slurry composition 170 .

In some embodiments, the pH regulator may include at least one selected from among ammonia, potassium hydroxide, sodium hydroxide, magnesium hydroxide, rubidium hydroxide, cesium hydroxide, sodium hydrogen carbonate, sodium carbonate, triethanolamine, tromethamine, niacinamide, nitric acid, sulfuric acid, phosphoric acid, hydrochloric acid, acetic acid, citric acid, glutaric acid, gluconic acid, formic acid, lactic acid, malic acid, malonic acid, maleic acid, oxalic acid, phthalic acid, succinic acid, tartaric acid, ammonium methyl propanol (AMP), and tetramethylammonium hydroxide (TMAH).

The pH regulator may be included in the slurry composition 170 such that the slurry composition 170 may have a

## 9

pH of about 3 to about 5 , which corresponds to an acidic range. In some embodiments, the pH regulator may be present in an amount of about 0.01 wt $\%$ to about 1 wt $\%$ in the slurry composition 170. In some cases, if the pH of the slurry composition 170 is in an alkaline range, significant loss of the polishing target layer may occur after polishing due to severe dissolution of a Ge component included in the polishing target layer, for example, a SiGe layer.

When the pH of the slurry composition $\mathbf{1 7 0}$ is in a range of 3 to 5 , which corresponds to an acidic range, the polishing may be stopped at the mask pattern used as the polishing stop layer, for example, at the mask pattern including a silicon nitride layer, due to a combination of actions of the at least one sulfonate compound 172 and the at least one terminal-amine-group-including compound 174, which constitute the compound composition 172 and 174 in the slurry composition 170. In addition, the occurrence of an unwanted step difference between the polishing stop layer and the polishing target layer, for example, a semiconductor layer including a Group IV material such as SiGe, is suppressed, whereby a step difference-improving capability of the slurry composition 170 may be increased and/or maximized. For example, when a polishing process is performed by using the slurry composition 170, the at least one sulfonate compound 172, which is an anionic polymer, may be adsorbed onto the silicon nitride layer (e.g., mask pattern 140), which is the polishing stop layer, and the at least one terminal-amine-group-including compound 174, which is a cationic amide polymer, may be adsorbed onto the polishing target layer, that is, the semiconductor layer. Here, while suppressing the polishing of the silicon nitride layer by being adsorbed onto a surface of the silicon nitride layer, the anionic polymer may help the cationic polymer be adsorbed onto the polishing target layer. As such, due to the combination of actions of the at least one sulfonate compound 172 and the at least one terminal-amine-group-including compound 174, which constitute the compound composition 172 and 174, the occurrence of the step difference between the polishing target layer and the polishing stop layer may be suppressed when the polishing process is performed by using the slurry composition 170.

As shown in FIG. 2D, while the second semiconductor layer 150 is selectively polished by using the slurry composition 170, a portion of a surface $150 s$ of the second semiconductor layer 150, which is exposed to the slurry composition 170, may be oxidized. That is, as a polished surface of the second semiconductor layer $\mathbf{1 5 0}$ is exposed to the slurry composition 170 while a polishing target surface $150 s$ of the upper portion $\mathbf{1 5 0 3}$ of the second semiconductor layer 150 is polished, a surface oxide layer 150 A may be consecutively formed on the polished surface $150 s$ of the second semiconductor layer 150. In some embodiments, the polishing rate of the second semiconductor layer $\mathbf{1 5 0}$ using the slurry composition 170 may range from about $200 \AA / \mathrm{min}$ to about $1,500 \AA / \mathrm{min}$, without being limited thereto.

In addition, while the second semiconductor layer $\mathbf{1 5 0}$ is selectively polished by using the slurry composition 170, the at least one sulfonate compound 172, for example, an anionic polystyrene sulfonate, may be mainly selectively adsorbed onto a cationic upper surface of the mask pattern 140, for example, a silicon nitride layer pattern. Thus, the slurry composition 170 includes a sufficient amount of the at least one sulfonate compound 172, whereby the polishing rate of the mask pattern 140 may be reduced as much as possible since the mask pattern 140 is protected from a polishing environment by the at least one sulfonate compound 172 adsorbed onto the surface of the mask pattern 140
during the polishing of the polishing target layer. Further, a hydrophobic surface of the second semiconductor layer 150, for example, a SiGe layer, which is the polishing target layer, attracts the at least one terminal-amine-group-including compound 174, for example, a polyacrylamide, having hydrophobicity, due to an affinity between hydrophobic materials, whereby the surface of the SiGe layer may be passivated by the at least one terminal-amine-group-including compound 174. Furthermore, due to the at least one sulfonate compound 172 adsorbed onto the mask pattern 140, the at least one terminal-amine-group-including compound 174 is more easily led onto the second semiconductor layer 150, whereby the adsorption of the at least one sulfonate compound 172 onto the second semiconductor layer 150 or the attraction of the at least one sulfonate compound 172 toward the second semiconductor layer 150 may be further accelerated.

In polishing the second semiconductor layer 150, which is the polishing target layer, by using the polishing pad 160 and the slurry composition 170, a difference in polishing pressure applied by the polishing pad 160 according to degrees of protrusion and/or subsidence of the second semiconductor layer 150 from the mask pattern 140 surface 140a, for example, the SiGe layer may be used. That is, when the second semiconductor layer $\mathbf{1 5 0}$ protrudes higher than the upper surface $140 a$ of the mask pattern 140, the polishing may be accelerated due to a high pressure applied by the polishing pad 160, and thus, a portion of the second semiconductor layer 150, which protrudes higher than the upper surface $140 a$ of the mask pattern 140, may be subsided first.
