Repository: VANDRANKI/Agentic_Workflow

# Agentic Workflow

Automation with AI Agents for JSON data extraction and processing.

File: Input_Md_Images/Ceria_Related_Patents/par_108lz7/par_108lz7.md (part 2 of 2)
(12) United States Patent Park et al.
In the manner as set forth above, the subsidence of the second semiconductor layer 150 continues, whereby, as shown in FIG. 2E, the upper surface $150 s$ of the second semiconductor layer 150 may be at an approximately equal or similar level to the upper surface $140 a$ of the mask pattern 140. In this state, the pressure of the polishing pad 160 may not be applied to the second semiconductor layer 150 any more due to the upper surface $140 a$ of the mask pattern 140 being coplanar or substantially coplanar with the upper surface $150 s$ of the second semiconductor layer 150. In such a state, the polishing of the $\mathbf{1 5 0}$ second semiconductor layer by the slurry composition 170 is reduced, whereby the occurrence of dishing on the surface $150 s$ of the second semiconductor layer 150 may be suppressed. Furthermore, the surface $150 s$ of the second semiconductor layer 150, for example, the SiGe layer, is passivated by the at least one terminal-amine-group-including compound 174 which has hydrophobicity and is adsorbed onto the surface $150 s$ of the second semiconductor layer 150, whereby the second semiconductor layer 150 may be protected from being mechanically polished by the polishing pad 160 .

Referring to FIG. 2F, the mask pattern 140 and the surface oxide layer 150 A (see FIG. 2F), which remains on the surface of the second semiconductor layer 150 polished during the polishing process, are removed, thereby exposing an upper surface $130 a$ of the first semiconductor layer 130 and the upper surface $150 s$ of the second semiconductor layer 150 that has been polished.

Referring to FIG. 2G, the upper surface $130 a$ of the first semiconductor layer 130 and the upper surface $150 s$ of the second semiconductor layer 150 may be at an approximately equal or similar level by performing an etchback process or performing a polishing process using a slurry for polishing, which has similar polishing selectivities with respect to the first semiconductor layer 130 and the second semiconductor layer 150, such that a protruding portion 150 C of the second semiconductor layer 150 may be removed, the protruding

portion $150 C$ protruding from the upper surface $130 a$ of the first semiconductor layer 130.

The method of fabricating the integrated circuit device has been described with reference to FIGS. 1 and 2A to 2G, the method including the process of polishing the second semiconductor layer 150. The method of fabricating the integrated circuit device, according to embodiments, allows independent control of the amount of the at least one sulfonate compound 172 and the amount of the at least one terminal-amine-group-including compound 174 in the compound composition 172 and 174 included in the slurry composition, thereby effectively polishing the second semiconductor layer 150, which includes various materials, with reducing and/or minimizing dishing and a step difference between the second semiconductor layer 150 and the polishing stop layer around the second semiconductor layer 150.

FIG. 3A, FIG. 3B, FIG. 3C, FIG. 3D, FIG. 3E, FIG. 3F, FIG. 3G, FIG. 3H, FIG. 3I, FIG. 3J, and FIG. 3K are cross-sectional views shown according to a process order in order to explain a method of fabricating an integrated circuit device, according to some example embodiments. In FIGS. 3A to 3K, the same reference numerals as in FIGS. 2A to 2G denote the same members, and descriptions thereof will be omitted.

Referring to FIG. 3A, the substrate $\mathbf{1 1 0}$ including a first region I and a second region II is prepared.

The first region I and the second region II of the substrate 110 refer to different regions of the substrate 110, and may be regions requiring different threshold voltages. For example, the first region I may be an NMOS region, and the second region II may be a PMOS region.

In the same method as described with reference to FIG. 2A, the stress relaxed buffer layer 120 and the first semiconductor layer 130 are sequentially formed in the stated order on the first region I and the second region II of the substrate 110 .

In some embodiments, the stress relaxed buffer layer 120 may include a SiGe layer containing about 15 atom $\%$ to about 20 atom $\%$ of Ge. The first semiconductor layer 130 may include Si .

Referring to FIG. 3B, the mask pattern 140 is formed on the first semiconductor layer 130 in the first region I and covers the first semiconductor layer 130 in the first region I, and the first semiconductor layer 130 in the second region II is etched by using the mask pattern 140 as an etch mask, thereby forming a recess space SP2 exposing the stress relaxed buffer layer 120 in the second region II.

In some embodiments, a portion of the stress relaxed buffer layer 120, which is exposed after the etching of the first semiconductor layer 130, may be further etched by over-etch.

In some embodiments, the mask pattern 140 may include a silicon nitride layer.

Referring to FIG. 3C, in the same method as set forth above with reference to FIG. 2C, the second semiconductor layer 150 is formed in the recess space SP2 and fills the recess space SP2.

The second semiconductor layer 150 may be formed by a selective epitaxial growth process. The selective epitaxial growth process may be performed such that the upper surface $150 x$ of the second semiconductor layer 150 protrudes higher than the upper surface $140 a$ of the mask pattern 140.

In some embodiments, the second semiconductor layer 150 may include a SiGe layer having a higher Ge content than the stress relaxed buffer layer 120. For example, the
second semiconductor layer 150 may include a SiGe layer containing about 30 atom $\%$ to about 45 atom $\%$ of Ge.

Referring to FIGS. 3D and 3E, the second semiconductor layer 150 is selectively polished from a surface simultaneously exposing the mask pattern 140, which is the polishing stop layer, and the second semiconductor 150, by using the slurry composition 170 including the compound composition 172 and 174 and the polishing particles 176, the compound composition 172 and 174 including the at least one sulfonate compound 172 and the at least one terminal-amine-group-including compound 174.

Descriptions of the slurry composition 170 including the compound composition 172 and 174 and the polishing particles 176 are the same as the descriptions made with reference to FIG. 2, the compound composition 172 and 174 including the at least one sulfonate compound 172 and the at least one terminal-amine-group-including compound 174.

In some embodiments, in the slurry composition 170, the at least one sulfonate compound 172 may be a polystyrene sulfonate, the at least one terminal-amine-group-including compound 174 may be a polyacrylamide, and the polishing particles 176 may be colloidal silica. In some embodiments, the slurry composition 170 may include hydrogen peroxide as an oxidant, include an organic acid, for example, formic acid, as a free radical supplying agent, and include a nitrate, for example, ammonium nitrate, as an auxiliary oxidant. The slurry composition 170 may further include a pH regulator. The pH of the slurry composition 170 may be maintained at about 3 to about 5 by the pH regulator.

While the second semiconductor layer 150 is polished by using the slurry composition 170, an anionic polymer, which is the at least one sulfonate compound 172, may be adsorbed onto the mask pattern 140 used as a polishing stop layer, and the at least one terminal-amine-group-including compound 174 may be adsorbed onto the surface of the second semiconductor layer 150. Here, while protecting the mask pattern 140 to suppress the polishing of the mask pattern 140, the anionic polymer adsorbed onto mask pattern 140 may help a cationic polymer, which constitutes the at least one ter-minal-amine-group-including compound 174, be adsorbed onto the second semiconductor layer 150, which is a polishing target layer.

As shown in FIG. 3D, during the selective polishing of the second semiconductor layer 150 using the slurry composition 170, as a polished surface of the second semiconductor layer 150 is exposed to the slurry composition 170 while a polishing target surface of the second semiconductor layer 150 is polished, the surface oxide layer $150 \AA$ may be consecutively formed on the polished surface of the second semiconductor layer 150. The polishing target surface of the second semiconductor layer 150 may be some or all of the exposed surface $150 x$ of the second semiconductor layer 150.

During the selective polishing of the second semiconductor layer 150 using the slurry composition 170, the at least one sulfonate compound 172, which is the anionic polymer, may be selectively adsorbed onto the upper surface of the mask pattern 140 having a cationic surface property. Thus, even though the slurry composition 170 includes a sufficient amount of the at least one sulfonate compound 172, since the mask pattern 140 is protected from a polishing environment by the at least one sulfonate compound 172 adsorbed onto the surface of the mask pattern 140 during the polishing of the second semiconductor layer 150, the polishing of the mask pattern 140 may be suppressed despite an increase of a polishing rate of the second semiconductor layer 150 which is the polishing target layer. Simultaneously, the at

least one terminal-amine-group-including compound 174 having hydrophobicity may be attracted onto the hydrophobic surface of the second semiconductor layer $\mathbf{1 5 0}$, which is the polishing target layer, by an affinity between hydrophobic materials, and thus, the exposed surface $\mathbf{1 5 0} s$ of the second semiconductor layer $\mathbf{1 5 0}$ may be passivated by the at least one terminal-amine-group-including compound 174. Here, due to the at least one sulfonate compound $\mathbf{1 7 2}$ adsorbed onto the mask pattern 140, the attraction of the at least one terminal-amine-group-including compound $\mathbf{1 7 4}$ toward the second semiconductor layer $\mathbf{1 5 0}$ may be further accelerated, and the at least one terminal-amine-groupincluding compound $\mathbf{1 7 4}$ may be more easily adsorbed onto the second semiconductor layer $\mathbf{1 5 0}$.

As shown in FIG. 3D, at an early stage of the polishing of the second semiconductor layer $\mathbf{1 5 0}$, while the surface $\mathbf{1 5 0} s$ of the second semiconductor layer $\mathbf{1 5 0}$ protrudes higher than the upper surface $\mathbf{1 4 0} a$ of the mask pattern $\mathbf{1 4 0}$, the polishing of the second semiconductor layer $\mathbf{1 5 0}$ may be accelerated due to a high pressure applied by the polishing pad 160. Thus, a portion $\mathbf{1 5 0} \mathbf{1} \mathbf{1}$ of the second semiconductor layer 150, which protrudes higher than the upper surface of the mask pattern 140, may be subsided first.

As shown in FIG. 3E, after the upper surface $\mathbf{1 5 0} s$ of the second semiconductor layer $\mathbf{1 5 0}$ is at an approximately equal or similar level to the upper surface $\mathbf{1 4 0} a$ of the mask pattern $\mathbf{1 4 0}$ by the continuous subsidence of the second semiconductor layer $\mathbf{1 5 0}$, the pressure of the polishing pad 160 may not be applied to the second semiconductor layer 150 any more due to the mask pattern 140. In this state, the polishing by the slurry composition $\mathbf{1 7 0}$ is reduced, whereby the occurrence of dishing on the surface $\mathbf{1 5 0} s$ of the second semiconductor layer $\mathbf{1 5 0}$ may be suppressed. In particular, the surface $\mathbf{1 5 0} s$ of the second semiconductor layer $\mathbf{1 5 0}$ is passivated by the at least one terminal-amine-group-including compound $\mathbf{1 7 4}$ having hydrophobicity, whereby the second semiconductor layer $\mathbf{1 5 0}$ may be protected from being mechanically polished by the polishing pad 160.

Referring to FIG. 3F, the upper surface $\mathbf{1 3 0} a$ of the first semiconductor layer $\mathbf{1 3 0}$ is exposed by removing the mask pattern $\mathbf{1 4 0}$ (see FIG. 3E) in the first region I, and the upper surface of the second semiconductor layer $\mathbf{1 5 0}$, which has been polished, is exposed by removing the surface oxide layer 150A (see FIG. 3E) remaining on the surface $\mathbf{1 5 0} t$ of the second semiconductor layer $\mathbf{1 5 0}$, which has been polished, in the second region II.

Next, as described with reference to FIG. 2E, the upper surface $\mathbf{1 3 0} a$ of the first semiconductor layer $\mathbf{1 3 0}$ and the upper surface $\mathbf{1 5 0} t$ of the second semiconductor layer $\mathbf{1 5 0}$ are at an approximately equal or similar level by performing an etchback process or performing a polishing process using a slurry for polishing, which has similar polishing selectivities with respect to the first semiconductor layer $\mathbf{1 3 0}$ and the second semiconductor layer $\mathbf{1 5 0}$.

Referring to FIG. 3G, on the first region I and the second region II of the substrate $\mathbf{1 1 0}$, a plurality of pad oxide layer patterns 212 and a plurality of mask patterns 214 are formed on each of the upper surface $\mathbf{1 3 0} a$ of the first semiconductor layer $\mathbf{1 3 0}$ and the upper surface $\mathbf{1 5 0} t$ of the second semiconductor layer $\mathbf{1 5 0}$.

The plurality of pad oxide layer patterns 212 and the plurality of mask patterns 214 may extend parallel to each other along one direction ( X direction) on the substrate $\mathbf{1 1 0}$.

In some embodiments, the plurality of pad oxide layer patterns 212 may include an oxide layer obtained by ther-
mally oxidizing the upper surface $\mathbf{1 3 0} a$ of the first semiconductor layer $\mathbf{1 3 0}$ and the upper surface $\mathbf{1 5 0} t$ of the second semiconductor layer 150.

In some embodiments, the plurality of mask patterns 214
may include a silicon nitride layer, a silicon oxynitride layer, a spin-on-glass (SOG) layer, a spin-on-hardmask (SOH) layer, a photoresist layer, or combinations thereof, without being limited thereto.

Referring to FIG. 3H, some areas 130D, 150D, 120D of each of the first semiconductor layer 130, the second semiconductor layer 150, and the stress relaxed buffer layer 120 in the first region I and the second region II are etched by using the plurality of mask patterns 214 as an etch mask, thereby forming a plurality of first and second trenches TI and $\mathrm{T} 2$ on the substrate $\mathbf{1 1 0}$.

As the plurality of first and second trenches T 1 and T 2 are formed in the first region I and the second region II, a plurality of first and second fin-type active regions $\mathbf{1 3 0} \mathrm{f}$ and $\mathbf{1 5 0} \mathrm{f}$ may be obtained, the plurality of first and second fin-type active regions $\mathbf{1 3 0} \mathrm{f}$ and $\mathbf{1 5 0} \mathrm{f}$ protruding upwards along a direction ( Z direction) perpendicular to a main plane of the substrate $\mathbf{1 1 0}$ and extending in one direction ( X direction).

Referring to FIG. 3I, a first filling insulating layer 222 is formed in the plurality of first trenches T 1 in the first region I and fills the plurality of first trenches T 1 in the first region I, and a second filling insulating layer 224 is formed in the plurality of second trenches T 2 in the second region II and fills the plurality of second trenches T 2 in the second region II.

In some embodiments, the first filling insulating layer 222 and the second filling insulating layer 224 may be simultaneously formed and may include the same material layer. In some example embodiments, the first filling insulating layer 222 and the second filling insulating layer 224 may be sequentially formed. To form the first filling insulating layer 222 and the second filling insulating layer 224, an oxide, which fills an inside of each of the plurality of first trenches T 1 and the plurality of second trenches T 2 , is deposited, followed by annealing the deposited oxide.

The first filling insulating layer 222 and the second filling insulating layer 224 may include an oxide layer formed by an FCVD process or a spin coating process. For example, each of the first filling insulating layer 222 and the second filling insulating layer 224 may include fluoride silicate glass (FSG), undoped silicate glass (USG), boro-phosphosilicate glass (BPSG), phospho-silicate glass (PSG), flowable oxide (FOX), plasma enhanced tetra-ethyl-ortho-silicate (PE-TEOS), or tonen silazene (TOSZ), without being limited thereto.

In some embodiments, the first filling insulating layer 222 may include a first insulating liner (not shown) covering exposed surfaces of the plurality of first fin-type active regions $\mathbf{1 3 0} \mathrm{f}$ in the first region I, and the second filling insulating layer 224 may include a second insulating liner (not shown) covering exposed surfaces of the plurality of second fin-type active regions $\mathbf{1 5 0} \mathrm{f}$ in the second region II. Each of the first insulating liner and the second insulating liner may be formed by an BSG process, a thermal oxidation process, a UV oxidation process, an $\mathrm{O}_{2}$ plasma oxidation process, a CVD process, or an ALD process. Each of the first insulating liner and the second insulating liner may have a thickness of about $10 \AA$ to about $100 \AA$, without being limited thereto.

Referring to FIG. 3J, the plurality of mask patterns 214, the plurality of pad oxide layer patterns 212, a portion of the first filling insulating layer 222, and a portion of the second

filling insulating layer 224, which are shown in FIG. 31, are removed to expose an upper surface $\mathbf{1 3 1} a, \mathbf{1 5 1} a$ and sidewalls $131 b, 151 b$ of an upper portion $131,151 \mathrm{of}$ each of the plurality of first and second fin-type active regions 130 F and 150 F .

As a result, a first device isolation layer 222P exposing an upper portion 131, 151 of each of the plurality of first fin-type active region 130 F may be formed in the first region I, and a second device isolation layer 224P exposing an upper portion of each of the plurality of second fin-type active region 150 F may be formed in the second region II.

In some embodiments, an impurity ion implantation process for adjusting a threshold voltage may be performed on the exposed upper portion 131, 151 of each of the first and second fin-type active regions 130 F and 150 F in the first region I and the second region II. When the impurity ion implantation process for adjusting a threshold voltage is performed, in the first region I and the second region II, boron (B) ions may be implanted as an impurity into a region for forming an NMOS transistor, and phosphorus ( P ) or arsenic (As) ions may be implanted as an impurity into a region for forming a PMOS transistor.

Referring to FIG. 3K, a first interface layer 232, a first gate insulating layer 242, and a first gate 252, which cover a surface of the exposed upper portion 131, 151 of each of the plurality of first fin-type active regions 130 F in the first region I, may be sequentially formed in the stated order, and a second interface layer 234, a second gate insulating layer 244, and a second gate 254, which cover a surface of the exposed upper portion of each of the plurality of second fin-type active regions 150 F in the second region II, may be sequentially formed in the stated order.

Next, first and second source/drain regions (not shown) may be formed on both sides of each of the first and second gates 252 and 254 in the plurality of first and second fin-type active regions 130 F and 150 F , thereby fabricating an integrated circuit device 200.

In some embodiments, each of the first interface layer 232 and the second interface layer 234 may include a low-K material layer, for example, a silicon oxide layer, a silicon oxynitride layer, or combinations thereof, the low-K material layer having a dielectric constant of about 9 or less. In some example embodiments, each of the first interface layer 232 and the second interface layer 234 may include silicate, combinations of silicate and a silicon oxide layer, or combinations of silicate and a silicon oxynitride layer. In some embodiments, each of the first interface layer 232 and the second interface layer 234 may have a thickness of about 5 A to about $20 \AA$, without being limited thereto. In some embodiments, the first interface layer 232 and the second interface layer 234 may be omitted.

Each of the first gate insulating layer 242 and the second gate insulating layer 244 may include a silicon oxide layer, a high-K dielectric layer, or combinations thereof. The high-K dielectric layer may include a material having a higher dielectric constant than a silicon oxide layer. For example, each of the first gate insulating layer 242 and the second gate insulating layer 244 may have a dielectric constant of about 10 to about 25 . The high-K dielectric layer may include a material selected from among hafnium oxide, hafnium oxynitride, hafnium silicon oxide, lanthanum oxide, lanthanum aluminum oxide, zirconium oxide, zirconium silicon oxide, tantalum oxide, titanium oxide, barium strontium titanium oxide, barium titanium oxide, strontium titanium oxide, yttrium oxide, aluminum oxide, lead scandium tantalum oxide, lead zinc niobate, and combinations thereof, without being limited thereto. Each of the first gate
insulating layer 242 and the second gate insulating layer 244 may be formed by an atomic layer deposition (ALD), chemical vapor deposition (CVD), or physical vapor deposition (PVD) process. In some embodiments, the first gate
insulating layer 242 may have the same structure as the second gate insulating layer 244. In some example embodiments, the first gate insulating layer 242 may have a different structure than the second gate insulating layer 244.

The upper portions 131, 151 of the plurality of first and second fin-type active regions 130 F and 150 F may be a first channel region CH 1 and a second channel region CH 2 , respectively. In some embodiments, channels of different conductivity types may be respectively formed in the first channel region CH 1 and the second channel region CH 2 . For example, the first region I may be an NMOS transistor region, and an N-type channel may be formed in the first channel region CH 1 . The second region II may be a PMOS transistor region, and a P-type channel may be formed in the second channel region CH 2 .

Each of the first and second gates 252 and 254 may include a metal-containing layer for adjusting a work function and a metal-containing layer for gap-fill, the metalcontaining layer for gap-fill filling a space formed over the metal-containing layer for adjusting a work function. In some embodiments, each of the first and second gates 252 and 254 may have a structure in which a metal nitride layer, a metal layer, a conductive capping layer, and a gap-fill metal layer are sequentially stacked in the stated order. Each of the metal nitride layer and the metal layer may include at least one metal selected from among $\mathrm{Ti}, \mathrm{W}, \mathrm{Ru}, \mathrm{Nb}, \mathrm{Mo}, \mathrm{Hf}$, $\mathrm{Ni}, \mathrm{Co}, \mathrm{Pt}, \mathrm{Yb}, \mathrm{Tb}, \mathrm{Dy}, \mathrm{Er}$, and Pd. Each of the metal nitride layer and the metal layer may be formed by an ALD, metal organic ALD (MOALD), or metal organic CVD (MOCVD) process. The conductive capping layer may serve as a protective layer reducing and/or preventing oxidation of the metal layer. In addition, the conductive capping layer may serve as a wetting layer for facilitating deposition when another conductive layer is deposited on the metal layer. The conductive capping layer may include a metal nitride, for example, $\mathrm{TiN}, \mathrm{TaN}$, or combinations thereof, without being limited thereto. The gap-fill metal layer may extend on the conductive capping layer. The gap-fill metal layer may include a W layer. The gap-fill metal layer may be formed by an ALD, CVD, or PVD process. The gap-fill metal layer may fill a recess space, which is formed by a step portion between regions on an upper surface of the conductive capping layer, without voids. In some embodiments, the first and second gates 252 and 254 may include a stacked structure of $\mathrm{TiAlC} / \mathrm{TiN} / \mathrm{W}$, a stacked structure of $\mathrm{TiN} / \mathrm{TaN} /$ $\mathrm{TiAlC} / \mathrm{TiN} / \mathrm{W}$, or a stacked structure of $\mathrm{TiN} / \mathrm{TaN} / \mathrm{TiN} /$ $\mathrm{TiAlC} / \mathrm{TiN} / \mathrm{W}$. In the stacked structures set forth above, a TiAlC layer or a TiN layer may serve as the metal-containing layer for adjusting a work function.

According to the method of fabricating the integrated circuit device 200, which has been described with reference to FIGS. 3A to 3K, the integrated circuit device, which exhibits a carrier mobility independently improved according to conductivity types of the first and second channel regions CH 1 and CH 2 formed in the first region I and the second region II, may be easily obtained.

In addition, in the compound composition 172 and 174 included in the slurry composition, the amount of the at least one sulfonate compound 172 and the amount of the at least one terminal-amine-group-including compound 174 are independently controlled, whereby the second semiconductor layer $\mathbf{1 5 0}$ including various materials may be effectively polished, with reducing and/or minimizing a step difference

between the second semiconductor layer $\mathbf{1 5 0}$ and the polishing stop layer around the second semiconductor layer $\mathbf{1 5 0}$ and reducing and/or minimizing dishing on the second semiconductor layer $\mathbf{1 5 0}$, and a step difference between the first semiconductor layer $\mathbf{1 3 0}$ in the first region I and the second semiconductor layer $\mathbf{1 5 0}$ in the second region II may be reduced and/or minimized.

Although the method of fabricating the integrated circuit device including a FinFET having a 3-dimensional structured channel has been described with reference to FIGS. 3A to 3 K , the inventive concepts are not limited thereto. For example, it will be understood by those skilled in the art that methods of fabricating integrated circuit devices including a planar MOSFET having features according to the inventive concepts may be provided through various changes and modifications of the inventive concepts without departing from the spirit and scope of the inventive concepts as described above.

FIG. 4 is a graph depicting evaluation results of improvement of a step difference when a semiconductor layer is polished by using a slurry composition including a compound composition and using a silicon nitride layer as a polishing stop layer, according to a method of fabricating an integrated circuit device in accordance with the inventive concepts.

For the evaluation of FIG. 4, according to the method of fabricating the integrated circuit device in accordance with the inventive concepts, a semiconductor layer including SiGe was polished by using a slurry composition (PSSA+ PAAm Example) which included a compound composition including a polystyrene sulfonate (PSSA) and a polyacrylamide (PAAm). Here, a silicon nitride ( SiN ) layer was used as a polishing stop layer.

The slurry composition included, in addition to the compound composition, silica as polishing particles and ammonium nitrate as an auxiliary oxidant, and the pH of the slurry composition was 4 .

In Comparative Example 1, a semiconductor layer including SiGe was polished by using a SiN layer as a polishing stop layer under the same conditions as in PSSA+PAAm Example except that a slurry composition (PAAm Comparative Example) including a compound composition, which included only a PAAm and did not include a sulfonate compound, was used.

In Comparative Example 2, a semiconductor layer including SiGe was polished by using a SiN layer as a polishing stop layer under the same conditions as in PSSA+PAAm Example except that a slurry composition (PSSA Comparative Example) including a compound composition, which included only a PSSA and did not include a terminal amine group-including compound, was used.

From the results of FIG. 4, in the case of PSSA+PAAm Example, it was confirmed that the occurrence of a step difference between the semiconductor ( SiGe ) layer and the SiN layer could be suppressed since a removal amount due to the polishing of the SiGe layer by the slurry composition and a removal amount due to the polishing of the SiN layer by the slurry composition were maintained at appropriate levels.

FIG. 5 is a graph depicting measurement results of a dishing amount on a polished surface along with widths of semiconductor patterns when the semiconductor patterns having various widths were polished by using the slurry composition according to PSSA+PAAm Example, which was used for the evaluation of FIG. 4, the slurry composition according to PAAm Comparative Example, and the slurry
composition according to PSSA Comparative Example, and by using a SiN layer as a polishing stop layer.

From the results of FIG. 5, in the case of PSSA+PAAm Example, it was confirmed that the dishing amount of the polishing target layer along with various pattern widths was extremely lower than those in PAAm Comparative Example and PSSA Comparative Example.

FIG. 6 is a graph depicting measurement results of an erosion amount on a SiN layer when semiconductor patterns having various pattern densities were polished by using the slurry composition according to PSSA+PAAm Example, which was used for the evaluation of FIG. 4, and the slurry composition according to PSSA Comparative Example, and by using the SiN layer as a polishing stop layer.

In the graph of FIG. 6, the term "Center" in the legend denotes a measurement value in a central portion of a substrate including a polishing target layer, and the term "Edge" in the legend denotes a measurement value in an edge portion of the substrate including the polishing target layer.

From the results of FIG. 6, in the case of PSSA+PAAm Example, it could be confirmed that the erosion amount of the polishing target layer along with various pattern densities was significantly improved, as compared with that in PSSA Comparative Example. In particular, even at a pattern density of about $80 \%$, which corresponds to a pattern density relatively vulnerable to erosion, it could be seen that there occurred almost no erosion in the case of PSSA+PAAm Example.

FIG. 7 is a block diagram of an electronic device according to some example embodiments.

Referring to FIG. 7, an electronic device $\mathbf{1 0 0 0}$ includes a logic area $\mathbf{1 0 1 0}$ and a memory area $\mathbf{1 0 2 0}$.

The logic area $\mathbf{1 0 1 0}$ may include a processor. The processor may include various logic cells including a plurality of circuit elements, such as transistors, registers, and the like, as standard cells performing desired logic functions, such as counters, buffers, and the like. The logic cells may include, for example, AND, NAND, OR, NOR, exclusive OR (XOR), exclusive NOR (XNOR), inverter (INV), adder (ADD), buffer (BUF), delay (DLY), filter (FILL), multiplexer (MXT/MXIT), OR/AND/INVERTER (OAI), AND/ OR (AO), AND/OR/INVERTER (AOI), D flip-flop, reset flip-flop, master-slave flip-flop, latch logic cells, and the like. However, the logic cells set forth above are merely examples, and the inventive concepts are not limited thereto.

The memory area $\mathbf{1 0 2 0}$ may include a memory. The memory may include at least one of an SRAM, a DRAM, an MRAM, an RRAM, and a PRAM.

The logic area $\mathbf{1 0 1 0}$ and the memory area $\mathbf{1 0 2 0}$ may include at least one integrated circuit device, which may be obtained by the method described with reference to FIGS. 1 to 3 K , and integrated circuit devices, which are modified and changed therefrom without departing from the spirit and scope of the inventive concepts and have various structures.

FIG. 8 is a block diagram of an electronic system according to some example embodiments.

Referring to FIG. 8, an electronic system 2000 includes a controller 2010, an input/output (I/O) device 2020, a memory 2030, and an interface 2040, and these components are connected to each other through a bus 2050.

The controller 2010 may include one or more processors. The controller 2010 may include at least one of microprocessors, digital signal processors, and processing devices similar thereto. The input/output device 2020 may include at least one of keypads, keyboards, and displays. The memory

2030 may be used to store commands executed by the controller 2010. For example, the memory 2030 may be used to store user data.

The electronic system 2000 may constitute a wireless communication device, or a device capable of transmitting and/or receiving information in a wireless environment. In the electronic system 2000, to transmit/receive data through a wireless communication network, the interface 2040 may include a wireless interface. The interface 2040 may include an antenna and/or a wireless transceiver. In some embodiments, the electronic system 2000 may be used for a communication interface protocol of a third generation communication system, such as code division multiple access (CDMA), global system for mobile communications (GSM), North American digital cellular (NADC), extendedtime division multiple access (E-TDMA), and/or wide band code division multiple access (WCDMA) systems. The electronic system 2000 may include at least one of integrated circuit devices, which are obtained by the method described with reference to FIGS. 1 to 3K, and integrated circuit devices, which are modified and changed therefrom without departing from the spirit and scope of the inventive concepts and have various structures.

It should be understood that example embodiments described herein should be considered in a descriptive sense only and not for purposes of limitation. Descriptions of features or aspects within each device or method according to example embodiments should typically be considered as available for other similar features or aspects in other devices or methods according to example embodiments. While some example embodiments have been particularly shown and described, it will be understood by one of ordinary skill in the art that variations in form and detail may be made therein without departing from the spirit and scope of the claims.

What is claimed is:

1. A method of fabricating an integrated circuit device, the method comprising:
forming a polishing stop layer and a semiconductor layer on a substrate; and
selectively polishing the semiconductor layer from an upper surface, the upper surface simultaneously exposing an upper surface of the polishing stop layer and an upper surface of the semiconductor layer, based on applying a slurry composition to the upper surface, the slurry composition including a compound composition and polishing particles, the compound composition including a sulfonate compound and a terminal amine group-including compound,
wherein the semiconductor layer includes at least one layer of a Ge-containing layer and a Group III-V compound layer.
2. The method according to claim 1 , wherein each of the sulfonate compound and the terminal amine group-including compound includes a polymer having a molecular weight of 1,000 to 1,000,000 .
3. The method according to claim 1 , wherein the sulfonate compound includes a polystyrene sulfonate.
4. The method according to claim 1 , wherein the sulfonate compound includes at least one selected from among C10 to C13 alkylbenzene sulfonates, dodecylbenzene sulfonates, $\alpha$-olefin sulfonates, ligno sulfonates, trimethylsilyl trifluoromethanesulfonate, guaiazulene sulfonates, diisopropyl naphtalene sulfonates, petroleum sulfonates, and toluene sulfonates.
5. The method according to claim 1 , wherein the terminal amine group-including compound includes an amine polymer or an amide polymer.
6. The method according to claim 1 , wherein the terminal amine group-including compound includes at least one selected from among polyacrylamides, polydimethylacrylamides, poly-N-isopropylamides, polyvinylacetamides, polyoxyethyleneamides, polyarylamines, poly(N-methylvinylamines), poly(N-methyldiarylamines), polyoxypropylenediamines, polyvinylamines, and polyetheramines.
7. The method according to claim 1 , wherein the polishing particles include
a metal oxide, an organic or inorganic material-coated metal oxide, or
a colloidal metal oxide.
8. The method according to claim 1 , wherein, the polishing stop layer is a silicon nitride layer, and the semiconductor layer is a SiGe layer.
9. The method according to claim 1 , wherein, the slurry composition further includes at least one selected from among an oxidant, a free radical supplying agent, an auxiliary oxidant, and a pH regulator, and the compound composition is present in an amount of $0.01 \mathrm{wt} \%$ to $10 \mathrm{wt} \%$ in the slurry composition.
10. The method according to claim 9 , wherein, the free radical supplying agent includes an organic acid, and
the auxiliary oxidant includes a nitrate.
11. A method of fabricating an integrated circuit device, the method comprising:
forming a first semiconductor layer on a first region and a second region of a substrate, such that a first portion of the first semiconductor layer is on the first region and a second portion of the first semiconductor layer is on the second region;
forming a mask pattern on the first portion of the first semiconductor layer, the mask pattern covering the first portion of the first semiconductor layer such that the second portion of the first semiconductor layer is exposed by the mask pattern;
forming a recess space on the second region based on at least partially removing the second portion of the first semiconductor layer exposed by the mask pattern;
filling the recess space with a second semiconductor layer to form a combined layer, the combined layer including at least the mask pattern and the second semiconductor layer, the combined layer including an upper surface, the upper surface of the combined layer including an upper surface of the mask pattern and an exposed upper surface of the second semiconductor layer;
polishing the second semiconductor layer based on applying a slurry composition to the upper surface of the combined layer such that the mask pattern is a polishing stop layer, the slurry composition including a compound composition and polishing particles, the compound composition including a sulfonate compound and a terminal amine group-including compound;
removing the mask pattern; and
forming a plurality of fin-type active regions on each of the first region and the second region by patterning each of the first semiconductor layer and the second semiconductor layer.

12. The method according to claim 11, wherein, the first semiconductor layer and the second semiconductor layer include different materials selected from among Group IV materials and Group III-V materials, and
the mask pattern is a silicon nitride layer.
13. The method according to claim 11, wherein the slurry composition further includes at least one selected from among an oxidant, a free radical supplying agent, an auxiliary oxidant, and a pH regulator.
14. The method according to claim 11, wherein the slurry composition has a pH of about 3 to about 5 .
15. The method according to claim 11, wherein the compound composition includes a polystyrene sulfonate and a polyacrylamide.
16. A method, comprising:
forming a polishing stop layer and a semiconductor layer on a substrate to form a combined layer, the combined layer including an upper surface, the upper surface of the combined layer including an upper surface of the semiconductor layer and an upper surface of the polishing stop layer; and
selectively polishing the semiconductor layer, based on applying a slurry composition to the upper surface of the combined layer, the slurry composition including a compound composition and polishing particles, the compound composition including a sulfonate compound and a terminal amine group-including compound,
wherein the semiconductor layer includes at least one layer of a Ge-containing layer and a Group III-V compound layer.
17. The method of claim 16, wherein,
the semiconductor layer includes a protruding portion that protrudes from the polishing stop layer such that the upper surface of the semiconductor layer is elevated above the upper surface of the polishing stop layer; and
selectively polishing the semiconductor layer includes substantially removing the protruding portion of the semiconductor layer based on applying the slurry composition to the upper surface of the combined layer.
18. The method of claim 16, wherein
selectively polishing the semiconductor layer includes
applying the slurry composition to the upper surface of the combined layer such that the upper surface of the semiconductor layer is oxidized by the slurry composition to form a surface oxide layer on the semiconductor layer.
19. The method of claim 16, wherein:
forming the polishing stop layer and the semiconductor layer on the substrate to form the combined layer includes
forming a first semiconductor layer on the substrate,
forming the polishing stop layer on a first portion of the first semiconductor layer, such that a second portion of the first semiconductor layer is exposed by the polishing stop layer,
removing the second portion of the first semiconductor layer to form a recess in the first semiconductor layer, and
forming a second semiconductor layer in the recess, such that the semiconductor layer is the second semiconductor layer.
20. The method of claim 19, further comprising:
removing the slurry composition and the polishing stop layer to expose, an upper surface of the first semiconductor layer and an upper surface of the second semiconductor layer; and
removing a portion of the second semiconductor layer such that the upper surfaces of the first and second semiconductor layers are substantially coplanar.
