Repository: VANDRANKI/Agentic_Workflow

# Agentic Workflow

Automation with AI Agents for JSON data extraction and processing.

File: 1_k9dmxr_extracted_md_data_example.json
{
  "doi": "10.1016/j.ceramint.2024.08.444",
  "title": "Atomic-level insights into CeO₂ performance: Chemical interactions in CMP explored through CeO₂-SiO₂ studies",
  "year_published": "2024",
  "journal": "Ceramics International",
  "samples": [
    {
      "sample_id": "Ce3+_1:1_RT",
      "experiment_context": "Ce³⁺ precursor (Ce(NO₃)₃) at 1:1 Ce:OH⁻ molar ratio, synthesized at room temperature (RT).",
      "precursor_chemical": "Ce(NO₃)₃·6H₂O",
      "precursor_concentration": {
        "value": "0.1",
        "unit": "M"
      },
      "precipitant_type": "NH₄OH",
      "molar_ratio_precursor_precipitant": "1:1",
      "reaction_temperature": {
        "value": "RT",
        "unit": ""
      },
      "reaction_time": {
        "value": "12",
        "unit": "h"
      },
      "synthesis_conditions": {
        "ph_during_reaction": null,
        "stirring_speed": {
          "value": null,
          "unit": ""
        },
        "environmental_conditions": "Air with dissolved O₂"
      },
      "post_synthesis_treatment": {
        "washing": {
          "method": "Centrifuged with DI water",
          "conductivity_threshold": {
            "value": "1.5",
            "unit": "µS/cm"
          }
        }
      },
      "slurry_preparation": {
        "abrasive_ceria_concentration": {
          "value": "0.2",
          "unit": "wt%"
        },
        "additives": [
          {
            "name": "PVA",
            "type": "Stabilizing agent",
            "concentration": {
              "value": "0.2",
              "unit": "wt%"
            }
          }
        ],
        "target_final_slurry_ph": "6.0",
        "solvent": {
          "name": "DI water",
          "quantity": {
            "value": null,
            "unit": ""
          }
        }
      },
      "characterization": {
        "particle_size_distribution": {
          "value": "6.8",
          "unit": "nm",
          "measurement_method_used": "TEM"
        },
        "crystallite_size": {
          "value": "6.8",
          "unit": "nm"
        },
        "crystallinity_phase_composition": {
          "value": "83",
          "unit": "%"
        },
        "surface_functional_groups": {
          "OH": {
            "density": {
              "value": "15.91",
              "unit": "nm⁻²"
            }
          },
          "NO3": {
            "density": {
              "value": null,
              "unit": "nm⁻²"
            },
            "ftir_peak_present": true
          },
          "CH3": {
            "density": {
              "value": "3.52",
              "unit": "nm⁻²"
            }
          }
        },
        "elemental_composition": {
          "C": {
            "value": "0.61",
            "unit": "%"
          },
          "H": {
            "value": "0.23",
            "unit": "%"
          },
          "N": {
            "value": null,
            "unit": "%"
          }
        },
        "particle_morphology": "Single crystals (based on text near Table 1)",
        "xrd_peaks": ["(111)", "(200)", "(220)", "(311)", "(222)", "(400)", "(331)", "(420)"]
      },
      "cmp_performance": {
        "polishing_time": {
          "value": "1",
          "unit": "min"
        },
        "material_removal_rate": {
          "value": "49",
          "unit": "nm/min"
        },
        "process_temperature": {
          "value": "RT",
          "unit": ""
        },
        "polishing_pressure": {
          "value": "3",
          "unit": "psi"
        },
        "pad_conditioning_pressure": {
          "value": null,
          "unit": null
        },
        "equipment_model": "POLI500 polisher (G&P Technology)",
        "pad_composition": "IC-1000 DuPont"
      },
      "theoretical_analysis": {
        "work_of_adhesion": {
          "value": "0.50",
          "unit": "J/m²",
          "conditions": "Crystalline CeO₂ with OH groups"
        }
      }
    },
    {
      "sample_id": "Ce3+_1:1_80C",
      "experiment_context": "Ce³⁺ precursor (Ce(NO₃)₃) at 1:1 Ce:OH⁻ molar ratio, synthesized at 80°C.",
      "precursor_chemical": "Ce(NO₃)₃·6H₂O",
      "precursor_concentration": {
        "value": "0.1",
        "unit": "M"
      },
      "precipitant_type": "NH₄OH",
      "molar_ratio_precursor_precipitant": "1:1",
      "reaction_temperature": {
        "value": "80",
        "unit": "°C"
      },
      "reaction_time": {
        "value": "6",
        "unit": "h"
      },
      "synthesis_conditions": {
        "ph_during_reaction": null,
        "stirring_speed": {
          "value": null,
          "unit": ""
        },
        "environmental_conditions": "Air with dissolved O₂"
      },
      "post_synthesis_treatment": {
        "washing": {
          "method": "Centrifuged with DI water",
          "conductivity_threshold": {
            "value": "1.5",
            "unit": "µS/cm"
          }
        }
      },
      "slurry_preparation": {
        "abrasive_ceria_concentration": {
          "value": "0.2",
          "unit": "wt%"
        },
        "additives": [
          {
            "name": "PVA",
            "type": "Stabilizing agent",
            "concentration": {
              "value": "0.2",
              "unit": "wt%"
            }
          }
        ],
        "target_final_slurry_ph": "6.0",
        "solvent": {
          "name": "DI water",
          "quantity": {
            "value": null,
            "unit": ""
          }
        }
      },
      "characterization": {
        "particle_size_distribution": {
          "value": "7.2",
          "unit": "nm",
          "measurement_method_used": "TEM"
        },
        "crystallite_size": {
          "value": "7.2",
          "unit": "nm"
        },
        "crystallinity_phase_composition": {
          "value": "85",
          "unit": "%"
        },
        "surface_functional_groups": {
          "OH": {
            "density": {
              "value": "15.91",
              "unit": "nm⁻²"
            }
          },
          "NO3": {
            "density": {
              "value": null,
              "unit": "nm⁻²"
            },
             "ftir_peak_present": true
          },
          "CH3": {
            "density": {
              "value": "3.52",
              "unit": "nm⁻²"
            }
          }
        },
        "elemental_composition": {
          "C": {
            "value": "0.61",
            "unit": "%"
          },
          "H": {
            "value": "0.23",
            "unit": "%"
          },
          "N": {
            "value": null,
            "unit": "%"
          }
        },
        "particle_morphology": "Single crystals",
         "xrd_peaks": ["(111)", "(200)", "(220)", "(311)", "(222)", "(400)", "(331)", "(420)"]
      },
      "cmp_performance": {
        "polishing_time": {
          "value": "1",
          "unit": "min"
        },
        "material_removal_rate": {
          "value": "32",
          "unit": "nm/min"
        },
        "process_temperature": {
          "value": "RT",
          "unit": ""
        },
        "polishing_pressure": {
          "value": "3",
          "unit": "psi"
        },
        "pad_conditioning_pressure": {
          "value": null,
          "unit": null
        },
        "equipment_model": "POLI500 polisher (G&P Technology)",
        "pad_composition": "IC-1000 DuPont"
      },
      "theoretical_analysis": {
        "work_of_adhesion": {
          "value": "0.50",
          "unit": "J/m²",
          "conditions": "Crystalline CeO₂ with OH groups"
        }
      }
    },
    {
      "sample_id": "Ce3+_1:2_RT",
      "experiment_context": "Ce³⁺ precursor (Ce(NO₃)₃) at 1:2 Ce:OH⁻ molar ratio, synthesized at room temperature (RT).",
      "precursor_chemical": "Ce(NO₃)₃·6H₂O",
      "precursor_concentration": {"value": "0.1", "unit": "M"},
      "precipitant_type": "NH₄OH",
      "molar_ratio_precursor_precipitant": "1:2",
      "reaction_temperature": {"value": "RT", "unit": ""},
      "reaction_time": {"value": "12", "unit": "h"},
      "synthesis_conditions": {"ph_during_reaction": null, "stirring_speed": {"value": null, "unit": ""}, "environmental_conditions": "Air with dissolved O₂"},
      "post_synthesis_treatment": {"washing": {"method": "Centrifuged with DI water", "conductivity_threshold": {"value": "1.5", "unit": "µS/cm"}}},
      "slurry_preparation": {"abrasive_ceria_concentration": {"value": "0.2", "unit": "wt%"}, "additives": [{"name": "PVA", "type": "Stabilizing agent", "concentration": {"value": "0.2", "unit": "wt%"}}], "target_final_slurry_ph": "6.0", "solvent": {"name": "DI water", "quantity": {"value": null, "unit": ""}}},
      "characterization": {
        "particle_size_distribution": {"value": "9.0", "unit": "nm", "measurement_method_used": "TEM"},
        "crystallite_size": {"value": "9.0", "unit": "nm"},
        "crystallinity_phase_composition": {"value": "85", "unit": "%"},
        "surface_functional_groups": {
          "OH": {"density": {"value": "15.91", "unit": "nm⁻²"}},
          "NO3": {"density": {"value": null, "unit": "nm⁻²"}, "ftir_peak_present": true},
          "CH3": {"density": {"value": "3.52", "unit": "nm⁻²"}}
        },
        "elemental_composition": {
          "C": {"value": "0.61", "unit": "%"},
          "H": {"value": "0.23", "unit": "%"},
          "N": {"value": null, "unit": "%"}
        },
        "particle_morphology": "Single crystals",
        "tga_weight_loss_percent": 3.0,
        "uv_vis_peaks_nm": [255, 285],
        "raman_peaks_cm-1": [460, 600],
        "surface_ce3_percent_xps": 20.0,
        "oxygen_species_percent_xps": {
            "OH": 9.0,
            "Ov": 40.0,
            "OL": 51.0
         },
         "xrd_peaks": ["(111)", "(200)", "(220)", "(311)", "(222)", "(400)", "(331)", "(420)"]
      },
      "cmp_performance": {
        "polishing_time": {"value": "1", "unit": "min"},
        "material_removal_rate": {"value": "1", "unit": "nm/min"},
        "process_temperature": {"value": "RT", "unit": ""},
        "polishing_pressure": {"value": "3", "unit": "psi"},
        "pad_conditioning_pressure": {"value": null, "unit": null},
        "equipment_model": "POLI500 polisher (G&P Technology)",
        "pad_composition": "IC-1000 DuPont"
      },
      "theoretical_analysis": {"work_of_adhesion": {"value": "0.50", "unit": "J/m²", "conditions": "Crystalline CeO₂ with OH groups"}}
    },
    {
      "sample_id": "Ce3+_1:2_80C",
      "experiment_context": "Ce³⁺ precursor (Ce(NO₃)₃) at 1:2 Ce:OH⁻ molar ratio, synthesized at 80°C.",
      "precursor_chemical": "Ce(NO₃)₃·6H₂O",
      "precursor_concentration": {"value": "0.1", "unit": "M"},
      "precipitant_type": "NH₄OH",
      "molar_ratio_precursor_precipitant": "1:2",
      "reaction_temperature": {"value": "80", "unit": "°C"},
      "reaction_time": {"value": "6", "unit": "h"},
      "synthesis_conditions": {"ph_during_reaction": null, "stirring_speed": {"value": null, "unit": ""}, "environmental_conditions": "Air with dissolved O₂"},
      "post_synthesis_treatment": {"washing": {"method": "Centrifuged with DI water", "conductivity_threshold": {"value": "1.5", "unit": "µS/cm"}}},
      "slurry_preparation": {"abrasive_ceria_concentration": {"value": "0.2", "unit": "wt%"}, "additives": [{"name": "PVA", "type": "Stabilizing agent", "concentration": {"value": "0.2", "unit": "wt%"}}], "target_final_slurry_ph": "6.0", "solvent": {"name": "DI water", "quantity": {"value": null, "unit": ""}}},
      "characterization": {
        "particle_size_distribution": {"value": "13.5", "unit": "nm", "measurement_method_used": "TEM"},
        "crystallite_size": {"value": "13.5", "unit": "nm"},
        "crystallinity_phase_composition": {"value": "86", "unit": "%"},
        "surface_functional_groups": {
          "OH": {"density": {"value": "15.91", "unit": "nm⁻²"}},
          "NO3": {"density": {"value": null, "unit": "nm⁻²"}, "ftir_peak_present": true},
          "CH3": {"density": {"value": "3.52", "unit": "nm⁻²"}}
        },
        "elemental_composition": {
          "C": {"value": "0.61", "unit": "%"},
          "H": {"value": "0.23", "unit": "%"},
          "N": {"value": null, "unit": "%"}
        },
        "particle_morphology": "Single crystals",
        "tga_weight_loss_percent": 3.0,
         "xrd_peaks": ["(111)", "(200)", "(220)", "(311)", "(222)", "(400)", "(331)", "(420)"]
      },
      "cmp_performance": {
        "polishing_time": {"value": "1", "unit": "min"},
        "material_removal_rate": {"value": "0.5", "unit": "nm/min"},
        "process_temperature": {"value": "RT", "unit": ""},
        "polishing_pressure": {"value": "3", "unit": "psi"},
        "pad_conditioning_pressure": {"value": null, "unit": null},
        "equipment_model": "POLI500 polisher (G&P Technology)",
        "pad_composition": "IC-1000 DuPont"
      },
      "theoretical_analysis": {"work_of_adhesion": {"value": "0.50", "unit": "J/m²", "conditions": "Crystalline CeO₂ with OH groups"}}
    },
    {
      "sample_id": "Ce3+_1:3_RT",
      "experiment_context": "Ce³⁺ precursor (Ce(NO₃)₃) at 1:3 Ce:OH⁻ molar ratio, synthesized at room temperature (RT).",
      "precursor_chemical": "Ce(NO₃)₃·6H₂O",
      "precursor_concentration": {"value": "0.1", "unit": "M"},
      "precipitant_type": "NH₄OH",
      "molar_ratio_precursor_precipitant": "1:3",
      "reaction_temperature": {"value": "RT", "unit": ""},
      "reaction_time": {"value": "12", "unit": "h"},
      "synthesis_conditions": {"ph_during_reaction": null, "stirring_speed": {"value": null, "unit": ""}, "environmental_conditions": "Air with dissolved O₂"},
      "post_synthesis_treatment": {"washing": {"method": "Centrifuged with DI water", "conductivity_threshold": {"value": "1.5", "unit": "µS/cm"}}},
      "slurry_preparation": {"abrasive_ceria_concentration": {"value": "0.2", "unit": "wt%"}, "additives": [{"name": "PVA", "type": "Stabilizing agent", "concentration": {"value": "0.2", "unit": "wt%"}}], "target_final_slurry_ph": "6.0", "solvent": {"name": "DI water", "quantity": {"value": null, "unit": ""}}},
      "characterization": {
        "particle_size_distribution": {"value": "9.6", "unit": "nm", "measurement_method_used": "TEM"},
        "crystallite_size": {"value": "9.6", "unit": "nm"},
        "crystallinity_phase_composition": {"value": "85", "unit": "%"},
        "surface_functional_groups": {
          "OH": {"density": {"value": "15.91", "unit": "nm⁻²"}},
          "NO3": {"density": {"value": null, "unit": "nm⁻²"}, "ftir_peak_present": false},
          "CH3": {"density": {"value": "3.52", "unit": "nm⁻²"}}
        },
        "elemental_composition": {
          "C": {"value": "0.61", "unit": "%"},
          "H": {"value": "0.23", "unit": "%"},
          "N": {"value": null, "unit": "%"}
        },
        "particle_morphology": "Single crystals",
         "xrd_peaks": ["(111)", "(200)", "(220)", "(311)", "(222)", "(400)", "(331)", "(420)"]
      },
      "cmp_performance": {
        "polishing_time": {"value": "1", "unit": "min"},
        "material_removal_rate": {"value": "6", "unit": "nm/min"},
        "process_temperature": {"value": "RT", "unit": ""},
        "polishing_pressure": {"value": "3", "unit": "psi"},
        "pad_conditioning_pressure": {"value": null, "unit": null},
        "equipment_model": "POLI500 polisher (G&P Technology)",
        "pad_composition": "IC-1000 DuPont"
      },
      "theoretical_analysis": {"work_of_adhesion": {"value": "0.50", "unit": "J/m²", "conditions": "Crystalline CeO₂ with OH groups"}}
    },
    {
      "sample_id": "Ce3+_1:3_80C",
      "experiment_context": "Ce³⁺ precursor (Ce(NO₃)₃) at 1:3 Ce:OH⁻ molar ratio, synthesized at 80°C.",
      "precursor_chemical": "Ce(NO₃)₃·6H₂O",
      "precursor_concentration": {"value": "0.1", "unit": "M"},
      "precipitant_type": "NH₄OH",
      "molar_ratio_precursor_precipitant": "1:3",
      "reaction_temperature": {"value": "80", "unit": "°C"},
      "reaction_time": {"value": "6", "unit": "h"},
      "synthesis_conditions": {"ph_during_reaction": null, "stirring_speed": {"value": null, "unit": ""}, "environmental_conditions": "Air with dissolved O₂"},
      "post_synthesis_treatment": {"washing": {"method": "Centrifuged with DI water", "conductivity_threshold": {"value": "1.5", "unit": "µS/cm"}}},
      "slurry_preparation": {"abrasive_ceria_concentration": {"value": "0.2", "unit": "wt%"}, "additives": [{"name": "PVA", "type": "Stabilizing agent", "concentration": {"value": "0.2", "unit": "wt%"}}], "target_final_slurry_ph": "6.0", "solvent": {"name": "DI water", "quantity": {"value": null, "unit": ""}}},
      "characterization": {
        "particle_size_distribution": {"value": "12.6", "unit": "nm", "measurement_method_used": "TEM"},
        "crystallite_size": {"value": "12.6", "unit": "nm"},
        "crystallinity_phase_composition": {"value": "86", "unit": "%"},
        "surface_functional_groups": {
          "OH": {"density": {"value": "15.91", "unit": "nm⁻²"}},
          "NO3": {"density": {"value": null, "unit": "nm⁻²"}, "ftir_peak_present": false},
          "CH3": {"density": {"value": "3.52", "unit": "nm⁻²"}}
        },
        "elemental_composition": {
          "C": {"value": "0.61", "unit": "%"},
          "H": {"value": "0.23", "unit": "%"},
          "N": {"value": null, "unit": "%"}
        },
        "particle_morphology": "Single crystals",
         "xrd_peaks": ["(111)", "(200)", "(220)", "(311)", "(222)", "(400)", "(331)", "(420)"]
      },
      "cmp_performance": {
        "polishing_time": {"value": "1", "unit": "min"},
        "material_removal_rate": {"value": "1", "unit": "nm/min"},
        "process_temperature": {"value": "RT", "unit": ""},
        "polishing_pressure": {"value": "3", "unit": "psi"},
        "pad_conditioning_pressure": {"value": null, "unit": null},
        "equipment_model": "POLI500 polisher (G&P Technology)",
        "pad_composition": "IC-1000 DuPont"
      },
      "theoretical_analysis": {"work_of_adhesion": {"value": "0.50", "unit": "J/m²", "conditions": "Crystalline CeO₂ with OH groups"}}
    },
    {
      "sample_id": "Ce3+_1:4_RT",
      "experiment_context": "Ce³⁺ precursor (Ce(NO₃)₃) at 1:4 Ce:OH⁻ molar ratio, synthesized at room temperature (RT).",
      "precursor_chemical": "Ce(NO₃)₃·6H₂O",
      "precursor_concentration": {"value": "0.1", "unit": "M"},
      "precipitant_type": "NH₄OH",
      "molar_ratio_precursor_precipitant": "1:4",
      "reaction_temperature": {"value": "RT", "unit": ""},
      "reaction_time": {"value": "12", "unit": "h"},
      "synthesis_conditions": {"ph_during_reaction": null, "stirring_speed": {"value": null, "unit": ""}, "environmental_conditions": "Air with dissolved O₂"},
      "post_synthesis_treatment": {"washing": {"method": "Centrifuged with DI water", "conductivity_threshold": {"value": "1.5", "unit": "µS/cm"}}},
      "slurry_preparation": {"abrasive_ceria_concentration": {"value": "0.2", "unit": "wt%"}, "additives": [{"name": "PVA", "type": "Stabilizing agent", "concentration": {"value": "0.2", "unit": "wt%"}}], "target_final_slurry_ph": "6.0", "solvent": {"name": "DI water", "quantity": {"value": null, "unit": ""}}},
      "characterization": {
        "particle_size_distribution": {"value": "8.2", "unit": "nm", "measurement_method_used": "TEM"},
        "crystallite_size": {"value": "8.2", "unit": "nm"},
        "crystallinity_phase_composition": {"value": "84", "unit": "%"},
        "surface_functional_groups": {
          "OH": {"density": {"value": "15.91", "unit": "nm⁻²"}},
          "NO3": {"density": {"value": null, "unit": "nm⁻²"}, "ftir_peak_present": false},
          "CH3": {"density": {"value": "3.52", "unit": "nm⁻²"}}
        },
        "elemental_composition": {
          "C": {"value": "0.61", "unit": "%"},
          "H": {"value": "0.23", "unit": "%"},
          "N": {"value": null, "unit": "%"}
        },
        "particle_morphology": "Single crystals",
         "xrd_peaks": ["(111)", "(200)", "(220)", "(311)", "(222)", "(400)", "(331)", "(420)"]
      },
      "cmp_performance": {
        "polishing_time": {"value": "1", "unit": "min"},
        "material_removal_rate": {"value": "7", "unit": "nm/min"},
        "process_temperature": {"value": "RT", "unit": ""},
        "polishing_pressure": {"value": "3", "unit": "psi"},
        "pad_conditioning_pressure": {"value": null, "unit": null},
        "equipment_model": "POLI500 polisher (G&P Technology)",
        "pad_composition": "IC-1000 DuPont"
      },
      "theoretical_analysis": {"work_of_adhesion": {"value": "0.50", "unit": "J/m²", "conditions": "Crystalline CeO₂ with OH groups"}}
    },
    {
      "sample_id": "Ce3+_1:4_80C",
      "experiment_context": "Ce³⁺ precursor (Ce(NO₃)₃) at 1:4 Ce:OH⁻ molar ratio, synthesized at 80°C.",
      "precursor_chemical": "Ce(NO₃)₃·6H₂O",
      "precursor_concentration": {"value": "0.1", "unit": "M"},
      "precipitant_type": "NH₄OH",
      "molar_ratio_precursor_precipitant": "1:4",
      "reaction_temperature": {"value": "80", "unit": "°C"},
      "reaction_time": {"value": "6", "unit": "h"},
      "synthesis_conditions": {"ph_during_reaction": null, "stirring_speed": {"value": null, "unit": ""}, "environmental_conditions": "Air with dissolved O₂"},
      "post_synthesis_treatment": {"washing": {"method": "Centrifuged with DI water", "conductivity_threshold": {"value": "1.5", "unit": "µS/cm"}}},
      "slurry_preparation": {"abrasive_ceria_concentration": {"value": "0.2", "unit": "wt%"}, "additives": [{"name": "PVA", "type": "Stabilizing agent", "concentration": {"value": "0.2", "unit": "wt%"}}], "target_final_slurry_ph": "6.0", "solvent": {"name": "DI water", "quantity": {"value": null, "unit": ""}}},
      "characterization": {
        "particle_size_distribution": {"value": "11.6", "unit": "nm", "measurement_method_used": "TEM"},
        "crystallite_size": {"value": "11.6", "unit": "nm"},
        "crystallinity_phase_composition": {"value": "86", "unit": "%"},
        "surface_functional_groups": {
          "OH": {"density": {"value": "15.91", "unit": "nm⁻²"}},
          "NO3": {"density": {"value": null, "unit": "nm⁻²"}, "ftir_peak_present": false},
          "CH3": {"density": {"value": "3.52", "unit": "nm⁻²"}}
        },
        "elemental_composition": {
          "C": {"value": "0.61", "unit": "%"},
          "H": {"value": "0.23", "unit": "%"},
          "N": {"value": null, "unit": "%"}
        },
        "particle_morphology": "Single crystals",
         "xrd_peaks": ["(111)", "(200)", "(220)", "(311)", "(222)", "(400)", "(331)", "(420)"]
      },
      "cmp_performance": {
        "polishing_time": {"value": "1", "unit": "min"},
        "material_removal_rate": {"value": "1", "unit": "nm/min"},
        "process_temperature": {"value": "RT", "unit": ""},
        "polishing_pressure": {"value": "3", "unit": "psi"},
        "pad_conditioning_pressure": {"value": null, "unit": null},
        "equipment_model": "POLI500 polisher (G&P Technology)",
        "pad_composition": "IC-1000 DuPont"
      },
      "theoretical_analysis": {"work_of_adhesion": {"value": "0.50", "unit": "J/m²", "conditions": "Crystalline CeO₂ with OH groups"}}
    },
    {
      "sample_id": "Ce3+_1:5_RT",
      "experiment_context": "Ce³⁺ precursor (Ce(NO₃)₃) at 1:5 Ce:OH⁻ molar ratio, synthesized at room temperature (RT).",
      "precursor_chemical": "Ce(NO₃)₃·6H₂O",
      "precursor_concentration": {"value": "0.1", "unit": "M"},
      "precipitant_type": "NH₄OH",
      "molar_ratio_precursor_precipitant": "1:5",
      "reaction_temperature": {"value": "RT", "unit": ""},
      "reaction_time": {"value": "12", "unit": "h"},
      "synthesis_conditions": {"ph_during_reaction": null, "stirring_speed": {"value": null, "unit": ""}, "environmental_conditions": "Air with dissolved O₂"},
      "post_synthesis_treatment": {"washing": {"method": "Centrifuged with DI water", "conductivity_threshold": {"value": "1.5", "unit": "µS/cm"}}},
      "slurry_preparation": {"abrasive_ceria_concentration": {"value": "0.2", "unit": "wt%"}, "additives": [{"name": "PVA", "type": "Stabilizing agent", "concentration": {"value": "0.2", "unit": "wt%"}}], "target_final_slurry_ph": "6.0", "solvent": {"name": "DI water", "quantity": {"value": null, "unit": ""}}},
      "characterization": {
        "particle_size_distribution": {"value": "9.1", "unit": "nm", "measurement_method_used": "TEM"},
        "crystallite_size": {"value": "9.1", "unit": "nm"},
        "crystallinity_phase_composition": {"value": "85", "unit": "%"},
        "surface_functional_groups": {
          "OH": {"density": {"value": "15.91", "unit": "nm⁻²"}},
          "NO3": {"density": {"value": null, "unit": "nm⁻²"}, "ftir_peak_present": false},
          "CH3": {"density": {"value": "3.52", "unit": "nm⁻²"}}
        },
        "elemental_composition": {
          "C": {"value": "0.61", "unit": "%"},
          "H": {"value": "0.23", "unit": "%"},
          "N": {"value": null, "unit": "%"}
        },
        "particle_morphology": "Single crystals",
         "xrd_peaks": ["(111)", "(200)", "(220)", "(311)", "(222)", "(400)", "(331)", "(420)"]
      },
      "cmp_performance": {
        "polishing_time": {"value": "1", "unit": "min"},
        "material_removal_rate": {"value": "7", "unit": "nm/min"},
        "process_temperature": {"value": "RT", "unit": ""},
        "polishing_pressure": {"value": "3", "unit": "psi"},
        "pad_conditioning_pressure": {"value": null, "unit": null},
        "equipment_model": "POLI500 polisher (G&P Technology)",
        "pad_composition": "IC-1000 DuPont"
      },
      "theoretical_analysis": {"work_of_adhesion": {"value": "0.50", "unit": "J/m²", "conditions": "Crystalline CeO₂ with OH groups"}}
    },
    {
      "sample_id": "Ce3+_1:5_80C",
      "experiment_context": "Ce³⁺ precursor (Ce(NO₃)₃) at 1:5 Ce:OH⁻ molar ratio, synthesized at 80°C.",
      "precursor_chemical": "Ce(NO₃)₃·6H₂O",
      "precursor_concentration": {"value": "0.1", "unit": "M"},
      "precipitant_type": "NH₄OH",
      "molar_ratio_precursor_precipitant": "1:5",
      "reaction_temperature": {"value": "80", "unit": "°C"},
      "reaction_time": {"value": "6", "unit": "h"},
      "synthesis_conditions": {"ph_during_reaction": null, "stirring_speed": {"value": null, "unit": ""}, "environmental_conditions": "Air with dissolved O₂"},
      "post_synthesis_treatment": {"washing": {"method": "Centrifuged with DI water", "conductivity_threshold": {"value": "1.5", "unit": "µS/cm"}}},
      "slurry_preparation": {"abrasive_ceria_concentration": {"value": "0.2", "unit": "wt%"}, "additives": [{"name": "PVA", "type": "Stabilizing agent", "concentration": {"value": "0.2", "unit": "wt%"}}], "target_final_slurry_ph": "6.0", "solvent": {"name": "DI water", "quantity": {"value": null, "unit": ""}}},
      "characterization": {
        "particle_size_distribution": {"value": "11.6", "unit": "nm", "measurement_method_used": "TEM"},
        "crystallite_size": {"value": "11.6", "unit": "nm"},
        "crystallinity_phase_composition": {"value": "86", "unit": "%"},
        "surface_functional_groups": {
          "OH": {"density": {"value": "15.91", "unit": "nm⁻²"}},
          "NO3": {"density": {"value": null, "unit": "nm⁻²"}, "ftir_peak_present": false},
          "CH3": {"density": {"value": "3.52", "unit": "nm⁻²"}}
        },
        "elemental_composition": {
          "C": {"value": "0.61", "unit": "%"},
          "H": {"value": "0.23", "unit": "%"},
          "N": {"value": null, "unit": "%"}
        },
        "particle_morphology": "Single crystals",
         "xrd_peaks": ["(111)", "(200)", "(220)", "(311)", "(222)", "(400)", "(331)", "(420)"]
      },
      "cmp_performance": {
        "polishing_time": {"value": "1", "unit": "min"},
        "material_removal_rate": {"value": "0.5", "unit": "nm/min"},
        "process_temperature": {"value": "RT", "unit": ""},
        "polishing_pressure": {"value": "3", "unit": "psi"},
        "pad_conditioning_pressure": {"value": null, "unit": null},
        "equipment_model": "POLI500 polisher (G&P Technology)",
        "pad_composition": "IC-1000 DuPont"
      },
      "theoretical_analysis": {"work_of_adhesion": {"value": "0.50", "unit": "J/m²", "conditions": "Crystalline CeO₂ with OH groups"}}
    },
    {
      "sample_id": "Ce4+_1:2_RT",
      "experiment_context": "Ce⁴⁺ precursor ((NH₄)₂Ce(NO₃)₆) at 1:2 Ce:OH⁻ molar ratio, synthesized at room temperature (RT).",
      "precursor_chemical": "(NH₄)₂Ce(NO₃)₆",
      "precursor_concentration": {"value": "0.1", "unit": "M"},
      "precipitant_type": "NH₄OH",
      "molar_ratio_precursor_precipitant": "1:2",
      "reaction_temperature": {"value": "RT", "unit": ""},
      "reaction_time": {"value": "12", "unit": "h"},
      "synthesis_conditions": {"ph_during_reaction": null, "stirring_speed": {"value": null, "unit": ""}, "environmental_conditions": "Air with dissolved O₂"},
      "post_synthesis_treatment": {"washing": {"method": "Centrifuged with DI water", "conductivity_threshold": {"value": "1.5", "unit": "µS/cm"}}},
      "slurry_preparation": {"abrasive_ceria_concentration": {"value": "0.2", "unit": "wt%"}, "additives": [{"name": "PVA", "type": "Stabilizing agent", "concentration": {"value": "0.2", "unit": "wt%"}}], "target_final_slurry_ph": "6.0", "solvent": {"name": "DI water", "quantity": {"value": null, "unit": ""}}},
      "characterization": {
        "particle_size_distribution": {"value": "4.9", "unit": "nm", "measurement_method_used": "TEM"},
        "crystallite_size": {"value": "4.9", "unit": "nm"},
        "crystallinity_phase_composition": {"value": "63", "unit": "%"},
        "surface_functional_groups": {
          "OH": {"density": {"value": "24.08", "unit": "nm⁻²"}},
          "NO3": {"density": {"value": "3.72", "unit": "nm⁻²"}, "ftir_peak_present": true},
          "CH3": {"density": {"value": "2.10", "unit": "nm⁻²"}}
        },
        "elemental_composition": {
          "C": {"value": "0.65", "unit": "%"},
          "H": {"value": "0.62", "unit": "%"},
          "N": {"value": "1.34", "unit": "%"}
        },
        "particle_morphology": "Single crystals (lower crystallinity)",
        "tga_weight_loss_percent": 11.0,
        "uv_vis_peaks_nm": [255, 300],
        "raman_peaks_cm-1": [460, 600, 750, 1050, 1350],
        "surface_ce3_percent_xps": 24.2,
        "oxygen_species_percent_xps": {
            "OH/NO3": 46.0,
            "Ov": 30.0,
            "OL": 24.0
         },
         "xrd_peaks": ["(111)", "(200)", "(220)", "(311)", "(222)", "(400)", "(331)", "(420)"]
      },
      "cmp_performance": {
        "polishing_time": {"value": "1", "unit": "min"},
        "material_removal_rate": {"value": "88", "unit": "nm/min"},
        "process_temperature": {"value": "RT", "unit": ""},
        "polishing_pressure": {"value": "3", "unit": "psi"},
        "pad_conditioning_pressure": {"value": null, "unit": null},
        "equipment_model": "POLI500 polisher (G&P Technology)",
        "pad_composition": "IC-1000 DuPont"
      },
      "theoretical_analysis": {"work_of_adhesion": {"value": "2.40", "unit": "J/m²", "conditions": "Amorphous CeO₂ with NO₃ groups"}}
    },
    {
      "sample_id": "Ce4+_1:2_80C",
      "experiment_context": "Ce⁴⁺ precursor ((NH₄)₂Ce(NO₃)₆) at 1:2 Ce:OH⁻ molar ratio, synthesized at 80°C.",
      "precursor_chemical": "(NH₄)₂Ce(NO₃)₆",
      "precursor_concentration": {"value": "0.1", "unit": "M"},
      "precipitant_type": "NH₄OH",
      "molar_ratio_precursor_precipitant": "1:2",
      "reaction_temperature": {"value": "80", "unit": "°C"},
      "reaction_time": {"value": "6", "unit": "h"},
      "synthesis_conditions": {"ph_during_reaction": null, "stirring_speed": {"value": null, "unit": ""}, "environmental_conditions": "Air with dissolved O₂"},
      "post_synthesis_treatment": {"washing": {"method": "Centrifuged with DI water", "conductivity_threshold": {"value": "1.5", "unit": "µS/cm"}}},
      "slurry_preparation": {"abrasive_ceria_concentration": {"value": "0.2", "unit": "wt%"}, "additives": [{"name": "PVA", "type": "Stabilizing agent", "concentration": {"value": "0.2", "unit": "wt%"}}], "target_final_slurry_ph": "6.0", "solvent": {"name": "DI water", "quantity": {"value": null, "unit": ""}}},
      "characterization": {
        "particle_size_distribution": {"value": "5.2", "unit": "nm", "measurement_method_used": "TEM"},
        "crystallite_size": {"value": "5.2", "unit": "nm"},
        "crystallinity_phase_composition": {"value": "64", "unit": "%"},
        "surface_functional_groups": {
          "OH": {"density": {"value": "24.08", "unit": "nm⁻²"}},
          "NO3": {"density": {"value": "3.72", "unit": "nm⁻²"}, "ftir_peak_present": true},
          "CH3": {"density": {"value": "2.10", "unit": "nm⁻²"}}
        },
        "elemental_composition": {
          "C": {"value": "0.65", "unit": "%"},
          "H": {"value": "0.62", "unit": "%"},
          "N": {"value": "1.34", "unit": "%"}
        },
        "particle_morphology": "Single crystals (lower crystallinity)",
        "tga_weight_loss_percent": 11.0,
         "xrd_peaks": ["(111)", "(200)", "(220)", "(311)", "(222)", "(400)", "(331)", "(420)"]
      },
      "cmp_performance": {
        "polishing_time": {"value": "1", "unit": "min"},
        "material_removal_rate": {"value": "65", "unit": "nm/min"},
        "process_temperature": {"value": "RT", "unit": ""},
        "polishing_pressure": {"value": "3", "unit": "psi"},
        "pad_conditioning_pressure": {"value": null, "unit": null},
        "equipment_model": "POLI500 polisher (G&P Technology)",
        "pad_composition": "IC-1000 DuPont"
      },
      "theoretical_analysis": {"work_of_adhesion": {"value": "2.40", "unit": "J/m²", "conditions": "Amorphous CeO₂ with NO₃ groups"}}
    },
    {
      "sample_id": "Ce4+_1:3_RT",
      "experiment_context": "Ce⁴⁺ precursor ((NH₄)₂Ce(NO₃)₆) at 1:3 Ce:OH⁻ molar ratio, synthesized at room temperature (RT).",
      "precursor_chemical": "(NH₄)₂Ce(NO₃)₆",
      "precursor_concentration": {"value": "0.1", "unit": "M"},
      "precipitant_type": "NH₄OH",
      "molar_ratio_precursor_precipitant": "1:3",
      "reaction_temperature": {"value": "RT", "unit": ""},
      "reaction_time": {"value": "12", "unit": "h"},
      "synthesis_conditions": {"ph_during_reaction": null, "stirring_speed": {"value": null, "unit": ""}, "environmental_conditions": "Air with dissolved O₂"},
      "post_synthesis_treatment": {"washing": {"method": "Centrifuged with DI water", "conductivity_threshold": {"value": "1.5", "unit": "µS/cm"}}},
      "slurry_preparation": {"abrasive_ceria_concentration": {"value": "0.2", "unit": "wt%"}, "additives": [{"name": "PVA", "type": "Stabilizing agent", "concentration": {"value": "0.2", "unit": "wt%"}}], "target_final_slurry_ph": "6.0", "solvent": {"name": "DI water", "quantity": {"value": null, "unit": ""}}},
      "characterization": {
        "particle_size_distribution": {"value": "4.8", "unit": "nm", "measurement_method_used": "TEM"},
        "crystallite_size": {"value": "4.8", "unit": "nm"},
        "crystallinity_phase_composition": {"value": "65", "unit": "%"},
        "surface_functional_groups": {
          "OH": {"density": {"value": "24.08", "unit": "nm⁻²"}},
          "NO3": {"density": {"value": "3.72", "unit": "nm⁻²"}, "ftir_peak_present": true},
          "CH3": {"density": {"value": "2.10", "unit": "nm⁻²"}}
        },
        "elemental_composition": {
          "C": {"value": "0.65", "unit": "%"},
          "H": {"value": "0.62", "unit": "%"},
          "N": {"value": "1.34", "unit": "%"}
        },
        "particle_morphology": "Single crystals (lower crystallinity)",
         "xrd_peaks": ["(111)", "(200)", "(220)", "(311)", "(222)", "(400)", "(331)", "(420)"]
      },
      "cmp_performance": {
        "polishing_time": {"value": "1", "unit": "min"},
        "material_removal_rate": {"value": "77", "unit": "nm/min"},
        "process_temperature": {"value": "RT", "unit": ""},
        "polishing_pressure": {"value": "3", "unit": "psi"},
        "pad_conditioning_pressure": {"value": null, "unit": null},
        "equipment_model": "POLI500 polisher (G&P Technology)",
        "pad_composition": "IC-1000 DuPont"
      },
      "theoretical_analysis": {"work_of_adhesion": {"value": "2.40", "unit": "J/m²", "conditions": "Amorphous CeO₂ with NO₃ groups"}}
    },
    {
      "sample_id": "Ce4+_1:3_80C",
      "experiment_context": "Ce⁴⁺ precursor ((NH₄)₂Ce(NO₃)₆) at 1:3 Ce:OH⁻ molar ratio, synthesized at 80°C.",
      "precursor_chemical": "(NH₄)₂Ce(NO₃)₆",
      "precursor_concentration": {"value": "0.1", "unit": "M"},
      "precipitant_type": "NH₄OH",
      "molar_ratio_precursor_precipitant": "1:3",
      "reaction_temperature": {"value": "80", "unit": "°C"},
      "reaction_time": {"value": "6", "unit": "h"},
      "synthesis_conditions": {"ph_during_reaction": null, "stirring_speed": {"value": null, "unit": ""}, "environmental_conditions": "Air with dissolved O₂"},
      "post_synthesis_treatment": {"washing": {"method": "Centrifuged with DI water", "conductivity_threshold": {"value": "1.5", "unit": "µS/cm"}}},
      "slurry_preparation": {"abrasive_ceria_concentration": {"value": "0.2", "unit": "wt%"}, "additives": [{"name": "PVA", "type": "Stabilizing agent", "concentration": {"value": "0.2", "unit": "wt%"}}], "target_final_slurry_ph": "6.0", "solvent": {"name": "DI water", "quantity": {"value": null, "unit": ""}}},
      "characterization": {
        "particle_size_distribution": {"value": "5.3", "unit": "nm", "measurement_method_used": "TEM"},
        "crystallite_size": {"value": "5.3", "unit": "nm"},
        "crystallinity_phase_composition": {"value": "64", "unit": "%"},
        "surface_functional_groups": {
          "OH": {"density": {"value": "24.08", "unit": "nm⁻²"}},
          "NO3": {"density": {"value": "3.72", "unit": "nm⁻²"}, "ftir_peak_present": true},
          "CH3": {"density": {"value": "2.10", "unit": "nm⁻²"}}
        },
        "elemental_composition": {
          "C": {"value": "0.65", "unit": "%"},
          "H": {"value": "0.62", "unit": "%"},
          "N": {"value": "1.34", "unit": "%"}
        },
        "particle_morphology": "Single crystals (lower crystallinity)",
         "xrd_peaks": ["(111)", "(200)", "(220)", "(311)", "(222)", "(400)", "(331)", "(420)"]
      },
      "cmp_performance": {
        "polishing_time": {"value": "1", "unit": "min"},
        "material_removal_rate": {"value": "70", "unit": "nm/min"},
        "process_temperature": {"value": "RT", "unit": ""},
        "polishing_pressure": {"value": "3", "unit": "psi"},
        "pad_conditioning_pressure": {"value": null, "unit": null},
        "equipment_model": "POLI500 polisher (G&P Technology)",
        "pad_composition": "IC-1000 DuPont"
      },
      "theoretical_analysis": {"work_of_adhesion": {"value": "2.40", "unit": "J/m²", "conditions": "Amorphous CeO₂ with NO₃ groups"}}
    },
    {
      "sample_id": "Ce4+_1:4_RT",
      "experiment_context": "Ce⁴⁺ precursor ((NH₄)₂Ce(NO₃)₆) at 1:4 Ce:OH⁻ molar ratio, synthesized at room temperature (RT).",
      "precursor_chemical": "(NH₄)₂Ce(NO₃)₆",
      "precursor_concentration": {"value": "0.1", "unit": "M"},
      "precipitant_type": "NH₄OH",
      "molar_ratio_precursor_precipitant": "1:4",
      "reaction_temperature": {"value": "RT", "unit": ""},
      "reaction_time": {"value": "12", "unit": "h"},
      "synthesis_conditions": {"ph_during_reaction": null, "stirring_speed": {"value": null, "unit": ""}, "environmental_conditions": "Air with dissolved O₂"},
      "post_synthesis_treatment": {"washing": {"method": "Centrifuged with DI water", "conductivity_threshold": {"value": "1.5", "unit": "µS/cm"}}},
      "slurry_preparation": {"abrasive_ceria_concentration": {"value": "0.2", "unit": "wt%"}, "additives": [{"name": "PVA", "type": "Stabilizing agent", "concentration": {"value": "0.2", "unit": "wt%"}}], "target_final_slurry_ph": "6.0", "solvent": {"name": "DI water", "quantity": {"value": null, "unit": ""}}},
      "characterization": {
        "particle_size_distribution": {"value": "4.9", "unit": "nm", "measurement_method_used": "TEM"},
        "crystallite_size": {"value": "4.9", "unit": "nm"},
        "crystallinity_phase_composition": {"value": "65", "unit": "%"},
        "surface_functional_groups": {
          "OH": {"density": {"value": "24.08", "unit": "nm⁻²"}},
          "NO3": {"density": {"value": "3.72", "unit": "nm⁻²"}, "ftir_peak_present": true},
          "CH3": {"density": {"value": "2.10", "unit": "nm⁻²"}}
        },
        "elemental_composition": {
          "C": {"value": "0.65", "unit": "%"},
          "H": {"value": "0.62", "unit": "%"},
          "N": {"value": "1.34", "unit": "%"}
        },
        "particle_morphology": "Single crystals (lower crystallinity)",
         "xrd_peaks": ["(111)", "(200)", "(220)", "(311)", "(222)", "(400)", "(331)", "(420)"]
      },
      "cmp_performance": {
        "polishing_time": {"value": "1", "unit": "min"},
        "material_removal_rate": {"value": "97", "unit": "nm/min"},
        "process_temperature": {"value": "RT", "unit": ""},
        "polishing_pressure": {"value": "3", "unit": "psi"},
        "pad_conditioning_pressure": {"value": null, "unit": null},
        "equipment_model": "POLI500 polisher (G&P Technology)",
        "pad_composition": "IC-1000 DuPont"
      },
      "theoretical_analysis": {"work_of_adhesion": {"value": "2.40", "unit": "J/m²", "conditions": "Amorphous CeO₂ with NO₃ groups"}}
    },
    {
      "sample_id": "Ce4+_1:4_80C",
      "experiment_context": "Ce⁴⁺ precursor ((NH₄)₂Ce(NO₃)₆) at 1:4 Ce:OH⁻ molar ratio, synthesized at 80°C.",
      "precursor_chemical": "(NH₄)₂Ce(NO₃)₆",
      "precursor_concentration": {"value": "0.1", "unit": "M"},
      "precipitant_type": "NH₄OH",
      "molar_ratio_precursor_precipitant": "1:4",
      "reaction_temperature": {"value": "80", "unit": "°C"},
      "reaction_time": {"value": "6", "unit": "h"},
      "synthesis_conditions": {"ph_during_reaction": null, "stirring_speed": {"value": null, "unit": ""}, "environmental_conditions": "Air with dissolved O₂"},
      "post_synthesis_treatment": {"washing": {"method": "Centrifuged with DI water", "conductivity_threshold": {"value": "1.5", "unit": "µS/cm"}}},
      "slurry_preparation": {"abrasive_ceria_concentration": {"value": "0.2", "unit": "wt%"}, "additives": [{"name": "PVA", "type": "Stabilizing agent", "concentration": {"value": "0.2", "unit": "wt%"}}], "target_final_slurry_ph": "6.0", "solvent": {"name": "DI water", "quantity": {"value": null, "unit": ""}}},
      "characterization": {
        "particle_size_distribution": {"value": "4.0", "unit": "nm", "measurement_method_used": "TEM"},
        "crystallite_size": {"value": "4.0", "unit": "nm"},
        "crystallinity_phase_composition": {"value": "64", "unit": "%"},
        "surface_functional_groups": {
          "OH": {"density": {"value": "24.08", "unit": "nm⁻²"}},
          "NO3": {"density": {"value": "3.72", "unit": "nm⁻²"}, "ftir_peak_present": true},
          "CH3": {"density": {"value": "2.10", "unit": "nm⁻²"}}
        },
        "elemental_composition": {
          "C": {"value": "0.65", "unit": "%"},
          "H": {"value": "0.62", "unit": "%"},
          "N": {"value": "1.34", "unit": "%"}
        },
        "particle_morphology": "Single crystals (lower crystallinity)",
         "xrd_peaks": ["(111)", "(200)", "(220)", "(311)", "(222)", "(400)", "(331)", "(420)"]
      },
      "cmp_performance": {
        "polishing_time": {"value": "1", "unit": "min"},
        "material_removal_rate": {"value": "50", "unit": "nm/min"},
        "process_temperature": {"value": "RT", "unit": ""},
        "polishing_pressure": {"value": "3", "unit": "psi"},
        "pad_conditioning_pressure": {"value": null, "unit": null},
        "equipment_model": "POLI500 polisher (G&P Technology)",
        "pad_composition": "IC-1000 DuPont"
      },
      "theoretical_analysis": {"work_of_adhesion": {"value": "2.40", "unit": "J/m²", "conditions": "Amorphous CeO₂ with NO₃ groups"}}
    },
    {
      "sample_id": "Ce4+_1:5_RT",
      "experiment_context": "Ce⁴⁺ precursor ((NH₄)₂Ce(NO₃)₆) at 1:5 Ce:OH⁻ molar ratio, synthesized at room temperature (RT).",
      "precursor_chemical": "(NH₄)₂Ce(NO₃)₆",
      "precursor_concentration": {"value": "0.1", "unit": "M"},
      "precipitant_type": "NH₄OH",
      "molar_ratio_precursor_precipitant": "1:5",
      "reaction_temperature": {"value": "RT", "unit": ""},
      "reaction_time": {"value": "12", "unit": "h"},
      "synthesis_conditions": {"ph_during_reaction": null, "stirring_speed": {"value": null, "unit": ""}, "environmental_conditions": "Air with dissolved O₂"},
      "post_synthesis_treatment": {"washing": {"method": "Centrifuged with DI water", "conductivity_threshold": {"value": "1.5", "unit": "µS/cm"}}},
      "slurry_preparation": {"abrasive_ceria_concentration": {"value": "0.2", "unit": "wt%"}, "additives": [{"name": "PVA", "type": "Stabilizing agent", "concentration": {"value": "0.2", "unit": "wt%"}}], "target_final_slurry_ph": "6.0", "solvent": {"name": "DI water", "quantity": {"value": null, "unit": ""}}},
      "characterization": {
        "particle_size_distribution": {"value": "6.6", "unit": "nm", "measurement_method_used": "TEM"},
        "crystallite_size": {"value": "6.6", "unit": "nm"},
        "crystallinity_phase_composition": {"value": "64", "unit": "%"},
        "surface_functional_groups": {
          "OH": {"density": {"value": "24.08", "unit": "nm⁻²"}},
          "NO3": {"density": {"value": "3.72", "unit": "nm⁻²"}, "ftir_peak_present": true},
          "CH3": {"density": {"value": "2.10", "unit": "nm⁻²"}}
        },
        "elemental_composition": {
          "C": {"value": "0.65", "unit": "%"},
          "H": {"value": "0.62", "unit": "%"},
          "N": {"value": "1.34", "unit": "%"}
        },
        "particle_morphology": "Single crystals (lower crystallinity)",
         "xrd_peaks": ["(111)", "(200)", "(220)", "(311)", "(222)", "(400)", "(331)", "(420)"]
      },
      "cmp_performance": {
        "polishing_time": {"value": "1", "unit": "min"},
        "material_removal_rate": {"value": "66", "unit": "nm/min"},
        "process_temperature": {"value": "RT", "unit": ""},
        "polishing_pressure": {"value": "3", "unit": "psi"},
        "pad_conditioning_pressure": {"value": null, "unit": null},
        "equipment_model": "POLI500 polisher (G&P Technology)",
        "pad_composition": "IC-1000 DuPont"
      },
      "theoretical_analysis": {"work_of_adhesion": {"value": "2.40", "unit": "J/m²", "conditions": "Amorphous CeO₂ with NO₃ groups"}}
    },
    {
      "sample_id": "Ce4+_1:5_80C",
      "experiment_context": "Ce⁴⁺ precursor ((NH₄)₂Ce(NO₃)₆) at 1:5 Ce:OH⁻ molar ratio, synthesized at 80°C.",
      "precursor_chemical": "(NH₄)₂Ce(NO₃)₆",
      "precursor_concentration": {"value": "0.1", "unit": "M"},
      "precipitant_type": "NH₄OH",
      "molar_ratio_precursor_precipitant": "1:5",
      "reaction_temperature": {"value": "80", "unit": "°C"},
      "reaction_time": {"value": "6", "unit": "h"},
      "synthesis_conditions": {"ph_during_reaction": null, "stirring_speed": {"value": null, "unit": ""}, "environmental_conditions": "Air with dissolved O₂"},
      "post_synthesis_treatment": {"washing": {"method": "Centrifuged with DI water", "conductivity_threshold": {"value": "1.5", "unit": "µS/cm"}}},
      "slurry_preparation": {"abrasive_ceria_concentration": {"value": "0.2", "unit": "wt%"}, "additives": [{"name": "PVA", "type": "Stabilizing agent", "concentration": {"value": "0.2", "unit": "wt%"}}], "target_final_slurry_ph": "6.0", "solvent": {"name": "DI water", "quantity": {"value": null, "unit": ""}}},
      "characterization": {
        "particle_size_distribution": {"value": "5.5", "unit": "nm", "measurement_method_used": "TEM"},
        "crystallite_size": {"value": "5.5", "unit": "nm"},
        "crystallinity_phase_composition": {"value": "64", "unit": "%"},
        "surface_functional_groups": {
          "OH": {"density": {"value": "24.08", "unit": "nm⁻²"}},
          "NO3": {"density": {"value": "3.72", "unit": "nm⁻²"}, "ftir_peak_present": true},
          "CH3": {"density": {"value": "2.10", "unit": "nm⁻²"}}
        },
        "elemental_composition": {
          "C": {"value": "0.65", "unit": "%"},
          "H": {"value": "0.62", "unit": "%"},
          "N": {"value": "1.34", "unit": "%"}
        },
        "particle_morphology": "Single crystals (lower crystallinity)",
         "xrd_peaks": ["(111)", "(200)", "(220)", "(311)", "(222)", "(400)", "(331)", "(420)"]
      },
      "cmp_performance": {
        "polishing_time": {"value": "1", "unit": "min"},
        "material_removal_rate": {"value": "44", "unit": "nm/min"},
        "process_temperature": {"value": "RT", "unit": ""},
        "polishing_pressure": {"value": "3", "unit": "psi"},
        "pad_conditioning_pressure": {"value": null, "unit": null},
        "equipment_model": "POLI500 polisher (G&P Technology)",
        "pad_composition": "IC-1000 DuPont"
      },
      "theoretical_analysis": {"work_of_adhesion": {"value": "2.40", "unit": "J/m²", "conditions": "Amorphous CeO₂ with NO₃ groups"}}
    }
  ]
}
