Repository: VANDRANKI/Agentic_Workflow

# Agentic Workflow

Automation with AI Agents for JSON data extraction and processing.

File: JSON_Tempelate.json
{
  "doi": "",
  "title": "",
  "year_published": "",
  "journal": "",
  "precursor_chemical": "",
  "precursor_concentration": "",
  "precipitant_type": "",
  "molar_ratio_precursor_precipitant": "",
  "additives_surfactant_dispersant": "",
  "abrasive_ceria_concentration": "",
  "target_final_slurry_ph": "",

  "reaction_temperature_if_in_situ_synthesis": "",
  "reaction_time_if_in_situ_synthesis": "",
  "ph_during_reaction": "",
  "stirring_speed": "",
  "viscosity": "",
  "zeta_potential": "",
  "sedimentation_rate": "",

  "polishing_time": "",
  "interfacial_gap": "",
  "material_removal_rate_mrr": "",
  "process_temperature": "",
  "pad_conditioning_pressure": "",

  "equipment_model_calibration_details": "",
  "instrument_device_model": "",

  "pad_composition": "",
  "pre_cmp_surface_roughness": "",
  "substrate_hardness": "",
  "youngs_modulus_substrate": "",

  "particle_size_distribution": "",
  "particle_morphology": "",
  "specific_surface_area_bet": "",
  "crystallinity_phase_composition": "",
  "crystallite_size": "",
  "hardness": "",
  "purity": "",
  "surface_functionalization_treatment": "",

  "environmental_conditions": "",
  "batch_number_process_identifier": ""
}

File: Updated_Extracted_Experimental_Data.json (part 1 of 2)
{
  "doi": "10.1016/j.ceramint.2024.08.444",
  "title": "Atomic-level insights into CeO₂ performance: Chemical interactions in CMP explored through CeO₂-SiO₂ studies",
  "year_published": "2024",
  "journal": "Ceramics International",
  "samples": [
    {
      "sample_id": "Ce3+_1:1_RT",
      "experiment_context": "Ce³⁺ precursor at 1:1 molar ratio, synthesized at room temperature",
      "precursor_chemical": "Ce(NO₃)₃·6H₂O (Ce³⁺)",
      "precursor_concentration": {
        "value": "0.1",
        "unit": "M"
      },
      "precipitant_type": "NH₄OH",
      "molar_ratio_precursor_precipitant": "1:1",
      "reaction_temperature": {
        "value": "RT",
        "unit": ""
      },
      "reaction_time": {
        "value": "12",
        "unit": "h"
      },
      "synthesis_conditions": {
        "ph_during_reaction": "",
        "stirring_speed": {
          "value": "",
          "unit": ""
        },
        "environmental_conditions": "Air with dissolved O₂"
      },
      "post_synthesis_treatment": {
        "washing": {
          "method": "Centrifuged with DI water",
          "conductivity_threshold": {
            "value": "1.5",
            "unit": "µS/cm"
          }
        }
      },
      "slurry_preparation": {
        "abrasive_ceria_concentration": {
          "value": "0.2",
          "unit": "wt%"
        },
        "additives": [
          {
            "name": "PVA",
            "type": "Stabilizing agent",
            "concentration": {
              "value": "0.2",
              "unit": "wt%"
            }
          }
        ],
        "target_final_slurry_ph": "6.0",
        "solvent": {
          "name": "DI water",
          "quantity": {
            "value": "",
            "unit": ""
          }
        }
      },
      "characterization": {
        "particle_size_distribution": {
          "value": "6.8",
          "unit": "nm"
        },
        "crystallite_size": {
          "value": "6.8",
          "unit": "nm"
        },
        "crystallinity_phase_composition": {
          "value": "83",
          "unit": "%"
        },
        "surface_functional_groups": {
          "OH": {
            "density": {
              "value": "15.91",
              "unit": "nm⁻²"
            }
          },
          "NO3": {
            "density": {
              "value": "0",
              "unit": "nm⁻²"
            }
          },
          "CH3": {
            "density": {
              "value": "3.52",
              "unit": "nm⁻²"
            }
          }
        },
        "elemental_composition": {
          "C": {
            "value": "0.61",
            "unit": "%"
          },
          "H": {
            "value": "0.23",
            "unit": "%"
          },
          "N": {
            "value": "0",
            "unit": "%"
          }
        },
        "particle_morphology": "Single-crystal nanoparticles"
      },
      "cmp_performance": {
        "polishing_time": {
          "value": "1",
          "unit": "min"
        },
        "material_removal_rate": {
          "value": "30",
          "unit": "nm/min"
        },
        "process_temperature": {
          "value": "RT",
          "unit": ""
        },
        "pad_conditioning_pressure": {
          "value": "3",
          "unit": "psi"
        },
        "equipment_model": "POLI500 polisher (G&P Technology)",
        "pad_composition": "IC-1000 DuPont (Polyurethane)"
      },
      "theoretical_analysis": {
        "work_of_adhesion": {
          "value": "0.50",
          "unit": "J/m²",
          "conditions": "Crystalline CeO₂ with OH groups"
        }
      }
    },
    {
      "sample_id": "Ce3+_1:1_80C",
      "experiment_context": "Ce³⁺ precursor at 1:1 molar ratio, synthesized at 80°C",
      "precursor_chemical": "Ce(NO₃)₃·6H₂O (Ce³⁺)",
      "precursor_concentration": {
        "value": "0.1",
        "unit": "M"
      },
      "precipitant_type": "NH₄OH",
      "molar_ratio_precursor_precipitant": "1:1",
      "reaction_temperature": {
        "value": "80",
        "unit": "°C"
      },
      "reaction_time": {
        "value": "6",
        "unit": "h"
      },
      "synthesis_conditions": {
        "ph_during_reaction": "",
        "stirring_speed": {
          "value": "",
          "unit": ""
        },
        "environmental_conditions": "Air with dissolved O₂"
      },
      "post_synthesis_treatment": {
        "washing": {
          "method": "Centrifuged with DI water",
          "conductivity_threshold": {
            "value": "1.5",
            "unit": "µS/cm"
          }
        }
      },
      "slurry_preparation": {
        "abrasive_ceria_concentration": {
          "value": "0.2",
          "unit": "wt%"
        },
        "additives": [
          {
            "name": "PVA",
            "type": "Stabilizing agent",
            "concentration": {
              "value": "0.2",
              "unit": "wt%"
            }
          }
        ],
        "target_final_slurry_ph": "6.0",
        "solvent": {
          "name": "DI water",
          "quantity": {
            "value": "",
            "unit": ""
          }
        }
      },
      "characterization": {
        "particle_size_distribution": {
          "value": "7.2",
          "unit": "nm"
        },
        "crystallite_size": {
          "value": "7.2",
          "unit": "nm"
        },
        "crystallinity_phase_composition": {
          "value": "85",
          "unit": "%"
        },
        "surface_functional_groups": {
          "OH": {
            "density": {
              "value": "15.91",
              "unit": "nm⁻²"
            }
          },
          "NO3": {
            "density": {
              "value": "0",
              "unit": "nm⁻²"
            }
          },
          "CH3": {
            "density": {
              "value": "3.52",
              "unit": "nm⁻²"
            }
          }
        },
        "elemental_composition": {
          "C": {
            "value": "0.61",
            "unit": "%"
          },
          "H": {
            "value": "0.23",
            "unit": "%"
          },
          "N": {
            "value": "0",
            "unit": "%"
          }
        },
        "particle_morphology": "Single-crystal nanoparticles"
      },
      "cmp_performance": {
        "polishing_time": {
          "value": "1",
          "unit": "min"
        },
        "material_removal_rate": {
          "value": "20",
          "unit": "nm/min"
        },
        "process_temperature": {
          "value": "80",
          "unit": "°C"
        },
        "pad_conditioning_pressure": {
          "value": "3",
          "unit": "psi"
        },
        "equipment_model": "POLI500 polisher (G&P Technology)",
        "pad_composition": "IC-1000 DuPont (Polyurethane)"
      },
      "theoretical_analysis": {
        "work_of_adhesion": {
          "value": "0.50",
          "unit": "J/m²",
          "conditions": "Crystalline CeO₂ with OH groups"
        }
      }
    },
    {
      "sample_id": "Ce3+_1:2_RT",
      "experiment_context": "Ce³⁺ precursor at 1:2 molar ratio, synthesized at room temperature",
      "precursor_chemical": "Ce(NO₃)₃·6H₂O (Ce³⁺)",
      "precursor_concentration": {
        "value": "0.1",
        "unit": "M"
      },
      "precipitant_type": "NH₄OH",
      "molar_ratio_precursor_precipitant": "1:2",
      "reaction_temperature": {
        "value": "RT",
        "unit": ""
      },
      "reaction_time": {
        "value": "12",
        "unit": "h"
      },
      "synthesis_conditions": {
        "ph_during_reaction": "",
        "stirring_speed": {
          "value": "",
          "unit": ""
        },
        "environmental_conditions": "Air with dissolved O₂"
      },
      "post_synthesis_treatment": {
        "washing": {
          "method": "Centrifuged with DI water",
          "conductivity_threshold": {
            "value": "1.5",
            "unit": "µS/cm"
          }
        }
      },
      "slurry_preparation": {
        "abrasive_ceria_concentration": {
          "value": "0.2",
          "unit": "wt%"
        },
        "additives": [
          {
            "name": "PVA",
            "type": "Stabilizing agent",
            "concentration": {
              "value": "0.2",
              "unit": "wt%"
            }
          }
        ],
        "target_final_slurry_ph": "6.0",
        "solvent": {
          "name": "DI water",
          "quantity": {
            "value": "",
            "unit": ""
          }
        }
      },
      "characterization": {
        "particle_size_distribution": {
          "value": "7.0",
          "unit": "nm"
        },
        "crystallite_size": {
          "value": "7.0",
          "unit": "nm"
        },
        "crystallinity_phase_composition": {
          "value": "83",
          "unit": "%"
        },
        "surface_functional_groups": {
          "OH": {
            "density": {
              "value": "15.91",
              "unit": "nm⁻²"
            }
          },
          "NO3": {
            "density": {
              "value": "0",
              "unit": "nm⁻²"
            }
          },
          "CH3": {
            "density": {
              "value": "3.52",
              "unit": "nm⁻²"
            }
          }
        },
        "elemental_composition": {
          "C": {
            "value": "0.61",
            "unit": "%"
          },
          "H": {
            "value": "0.23",
            "unit": "%"
          },
          "N": {
            "value": "0",
            "unit": "%"
          }
        },
        "particle_morphology": "Single-crystal nanoparticles"
      },
      "cmp_performance": {
        "polishing_time": {
          "value": "1",
          "unit": "min"
        },
        "material_removal_rate": {
          "value": "0",
          "unit": "nm/min"
        },
        "process_temperature": {
          "value": "RT",
          "unit": ""
        },
        "pad_conditioning_pressure": {
          "value": "3",
          "unit": "psi"
        },
        "equipment_model": "POLI500 polisher (G&P Technology)",
        "pad_composition": "IC-1000 DuPont (Polyurethane)"
      },
      "theoretical_analysis": {
        "work_of_adhesion": {
          "value": "0.50",
          "unit": "J/m²",
          "conditions": "Crystalline CeO₂ with OH groups"
        }
      }
    },
    {
      "sample_id": "Ce3+_1:2_80C",
      "experiment_context": "Ce³⁺ precursor at 1:2 molar ratio, synthesized at 80°C",
      "precursor_chemical": "Ce(NO₃)₃·6H₂O (Ce³⁺)",
      "precursor_concentration": {
        "value": "0.1",
        "unit": "M"
      },
      "precipitant_type": "NH₄OH",
      "molar_ratio_precursor_precipitant": "1:2",
      "reaction_temperature": {
        "value": "80",
        "unit": "°C"
      },
      "reaction_time": {
        "value": "6",
        "unit": "h"
      },
      "synthesis_conditions": {
        "ph_during_reaction": "",
        "stirring_speed": {
          "value": "",
          "unit": ""
        },
        "environmental_conditions": "Air with dissolved O₂"
      },
      "post_synthesis_treatment": {
        "washing": {
          "method": "Centrifuged with DI water",
          "conductivity_threshold": {
            "value": "1.5",
            "unit": "µS/cm"
          }
        }
      },
      "slurry_preparation": {
        "abrasive_ceria_concentration": {
          "value": "0.2",
          "unit": "wt%"
        },
        "additives": [
          {
            "name": "PVA",
            "type": "Stabilizing agent",
            "concentration": {
              "value": "0.2",
              "unit": "wt%"
            }
          }
        ],
        "target_final_slurry_ph": "6.0",
        "solvent": {
          "name": "DI water",
          "quantity": {
            "value": "",
            "unit": ""
          }
        }
      },
      "characterization": {
        "particle_size_distribution": {
          "value": "7.5",
          "unit": "nm"
        },
        "crystallite_size": {
          "value": "7.5",
          "unit": "nm"
        },
        "crystallinity_phase_composition": {
          "value": "85",
          "unit": "%"
        },
        "surface_functional_groups": {
          "OH": {
            "density": {
              "value": "15.91",
              "unit": "nm⁻²"
            }
          },
          "NO3": {
            "density": {
              "value": "0",
              "unit": "nm⁻²"
            }
          },
          "CH3": {
            "density": {
              "value": "3.52",
              "unit": "nm⁻²"
            }
          }
        },
        "elemental_composition": {
          "C": {
            "value": "0.61",
            "unit": "%"
          },
          "H": {
            "value": "0.23",
            "unit": "%"
          },
          "N": {
            "value": "0",
            "unit": "%"
          }
        },
        "particle_morphology": "Single-crystal nanoparticles"
      },
      "cmp_performance": {
        "polishing_time": {
          "value": "1",
          "unit": "min"
        },
        "material_removal_rate": {
          "value": "0",
          "unit": "nm/min"
        },
        "process_temperature": {
          "value": "80",
          "unit": "°C"
        },
        "pad_conditioning_pressure": {
          "value": "3",
          "unit": "psi"
        },
        "equipment_model": "POLI500 polisher (G&P Technology)",
        "pad_composition": "IC-1000 DuPont (Polyurethane)"
      },
      "theoretical_analysis": {
        "work_of_adhesion": {
          "value": "0.50",
          "unit": "J/m²",
          "conditions": "Crystalline CeO₂ with OH groups"
        }
      }
    },
    {
      "sample_id": "Ce3+_1:3_RT",
      "experiment_context": "Ce³⁺ precursor at 1:3 molar ratio, synthesized at room temperature",
      "precursor_chemical": "Ce(NO₃)₃·6H₂O (Ce³⁺)",
      "precursor_concentration": {
        "value": "0.1",
        "unit": "M"
      },
      "precipitant_type": "NH₄OH",
      "molar_ratio_precursor_precipitant": "1:3",
      "reaction_temperature": {
        "value": "RT",
        "unit": ""
      },
      "reaction_time": {
        "value": "12",
        "unit": "h"
      },
      "synthesis_conditions": {
        "ph_during_reaction": "",
        "stirring_speed": {
          "value": "",
          "unit": ""
        },
        "environmental_conditions": "Air with dissolved O₂"
      },
      "post_synthesis_treatment": {
        "washing": {
          "method": "Centrifuged with DI water",
          "conductivity_threshold": {
            "value": "1.5",
            "unit": "µS/cm"
          }
        }
      },
      "slurry_preparation": {
        "abrasive_ceria_concentration": {
          "value": "0.2",
          "unit": "wt%"
        },
        "additives": [
          {
            "name": "PVA",
            "type": "Stabilizing agent",
            "concentration": {
              "value": "0.2",
              "unit": "wt%"
            }
          }
        ],
        "target_final_slurry_ph": "6.0",
        "solvent": {
          "name": "DI water",
          "quantity": {
            "value": "",
            "unit": ""
          }
        }
      },
      "characterization": {
        "particle_size_distribution": {
          "value": "8.0",
          "unit": "nm"
        },
        "crystallite_size": {
          "value": "8.0",
          "unit": "nm"
        },
        "crystallinity_phase_composition": {
          "value": "84",
          "unit": "%"
        },
        "surface_functional_groups": {
          "OH": {
            "density": {
              "value": "15.91",
              "unit": "nm⁻²"
            }
          },
          "NO3": {
            "density": {
              "value": "0",
              "unit": "nm⁻²"
            }
          },
          "CH3": {
            "density": {
              "value": "3.52",
              "unit": "nm⁻²"
            }
          }
        },
        "elemental_composition": {
          "C": {
            "value": "0.61",
            "unit": "%"
          },
          "H": {
            "value": "0.23",
            "unit": "%"
          },
          "N": {
            "value": "0",
            "unit": "%"
          }
        },
        "particle_morphology": "Single-crystal nanoparticles"
      },
      "cmp_performance": {
        "polishing_time": {
          "value": "1",
          "unit": "min"
        },
        "material_removal_rate": {
          "value": "7",
          "unit": "nm/min"
        },
        "process_temperature": {
          "value": "RT",
          "unit": ""
        },
        "pad_conditioning_pressure": {
          "value": "3",
          "unit": "psi"
        },
        "equipment_model": "POLI500 polisher (G&P Technology)",
        "pad_composition": "IC-1000 DuPont (Polyurethane)"
      },
      "theoretical_analysis": {
        "work_of_adhesion": {
          "value": "0.50",
          "unit": "J/m²",
          "conditions": "Crystalline CeO₂ with OH groups"
        }
      }
    },
    {
      "sample_id": "Ce3+_1:3_80C",
      "experiment_context": "Ce³⁺ precursor at 1:3 molar ratio, synthesized at 80°C",
      "precursor_chemical": "Ce(NO₃)₃·6H₂O (Ce³⁺)",
      "precursor_concentration": {
        "value": "0.1",
        "unit": "M"
      },
      "precipitant_type": "NH₄OH",
      "molar_ratio_precursor_precipitant": "1:3",
      "reaction_temperature": {
        "value": "80",
        "unit": "°C"
      },
      "reaction_time": {
        "value": "6",
        "unit": "h"
      },
      "synthesis_conditions": {
        "ph_during_reaction": "",
        "stirring_speed": {
          "value": "",
          "unit": ""
        },
        "environmental_conditions": "Air with dissolved O₂"
      },
      "post_synthesis_treatment": {
        "washing": {
          "method": "Centrifuged with DI water",
          "conductivity_threshold": {
            "value": "1.5",
            "unit": "µS/cm"
          }
        }
      },
      "slurry_preparation": {
        "abrasive_ceria_concentration": {
          "value": "0.2",
          "unit": "wt%"
        },
        "additives": [
          {
            "name": "PVA",
            "type": "Stabilizing agent",
            "concentration": {
              "value": "0.2",
              "unit": "wt%"
            }
          }
        ],
        "target_final_slurry_ph": "6.0",
        "solvent": {
          "name": "DI water",
          "quantity": {
            "value": "",
            "unit": ""
          }
        }
      },
      "characterization": {
        "particle_size_distribution": {
          "value": "8.5",
          "unit": "nm"
        },
        "crystallite_size": {
          "value": "8.5",
          "unit": "nm"
        },
        "crystallinity_phase_composition": {
          "value": "86",
          "unit": "%"
        },
        "surface_functional_groups": {
          "OH": {
            "density": {
              "value": "15.91",
              "unit": "nm⁻²"
            }
          },
          "NO3": {
            "density": {
              "value": "0",
              "unit": "nm⁻²"
            }
          },
          "CH3": {
            "density": {
              "value": "3.52",
              "unit": "nm⁻²"
            }
          }
        },
        "elemental_composition": {
          "C": {
            "value": "0.61",
            "unit": "%"
          },
          "H": {
            "value": "0.23",
            "unit": "%"
          },
          "N": {
            "value": "0",
            "unit": "%"
          }
        },
        "particle_morphology": "Single-crystal nanoparticles"
      },
      "cmp_performance": {
        "polishing_time": {
          "value": "1",
          "unit": "min"
        },
        "material_removal_rate": {
          "value": "5",
          "unit": "nm/min"
        },
        "process_temperature": {
          "value": "80",
          "unit": "°C"
        },
        "pad_conditioning_pressure": {
          "value": "3",
          "unit": "psi"
        },
        "equipment_model": "POLI500 polisher (G&P Technology)",
        "pad_composition": "IC-1000 DuPont (Polyurethane)"
      },
      "theoretical_analysis": {
        "work_of_adhesion": {
          "value": "0.50",
          "unit": "J/m²",
          "conditions": "Crystalline CeO₂ with OH groups"
        }
      }
    },
    {
      "sample_id": "Ce3+_1:4_RT",
      "experiment_context": "Ce³⁺ precursor at 1:4 molar ratio, synthesized at room temperature",
      "precursor_chemical": "Ce(NO₃)₃·6H₂O (Ce³⁺)",
      "precursor_concentration": {
        "value": "0.1",
        "unit": "M"
      },
      "precipitant_type": "NH₄OH",
      "molar_ratio_precursor_precipitant": "1:4",
      "reaction_temperature": {
        "value": "RT",
        "unit": ""
      },
      "reaction_time": {
        "value": "12",
        "unit": "h"
      },
      "synthesis_conditions": {
        "ph_during_reaction": "",
        "stirring_speed": {
          "value": "",
          "unit": ""
        },
        "environmental_conditions": "Air with dissolved O₂"
      },
      "post_synthesis_treatment": {
        "washing": {
          "method": "Centrifuged with DI water",
          "conductivity_threshold": {
            "value": "1.5",
            "unit": "µS/cm"
          }
        }
      },
      "slurry_preparation": {
        "abrasive_ceria_concentration": {
          "value": "0.2",
          "unit": "wt%"
        },
        "additives": [
          {
            "name": "PVA",
            "type": "Stabilizing agent",
            "concentration": {
              "value": "0.2",
              "unit": "wt%"
            }
          }
        ],
        "target_final_slurry_ph": "6.0",
        "solvent": {
          "name": "DI water",
          "quantity": {
            "value": "",
            "unit": ""
          }
        }
      },
      "characterization": {
        "particle_size_distribution": {
          "value": "9.0",
          "unit": "nm"
        },
        "crystallite_size": {
          "value": "9.0",
          "unit": "nm"
        },
        "crystallinity_phase_composition": {
          "value": "84",
          "unit": "%"
        },
        "surface_functional_groups": {
          "OH": {
            "density": {
              "value": "15.91",
              "unit": "nm⁻²"
            }
          },
          "NO3": {
            "density": {
              "value": "0",
              "unit": "nm⁻²"
            }
          },
          "CH3": {
            "density": {
              "value": "3.52",
              "unit": "nm⁻²"
            }
          }
        },
        "elemental_composition": {
          "C": {
            "value": "0.61",
            "unit": "%"
          },
          "H": {
            "value": "0.23",
            "unit": "%"
          },
          "N": {
            "value": "0",
            "unit": "%"
          }
        },
        "particle_morphology": "Single-crystal nanoparticles"
      },
      "cmp_performance": {
        "polishing_time": {
          "value": "1",
          "unit": "min"
        },
        "material_removal_rate": {
          "value": "8",
          "unit": "nm/min"
        },
        "process_temperature": {
          "value": "RT",
          "unit": ""
        },
        "pad_conditioning_pressure": {
          "value": "3",
          "unit": "psi"
        },
        "equipment_model": "POLI500 polisher (G&P Technology)",
        "pad_composition": "IC-1000 DuPont (Polyurethane)"
      },
      "theoretical_analysis": {
        "work_of_adhesion": {
          "value": "0.50",
          "unit": "J/m²",
          "conditions": "Crystalline CeO₂ with OH groups"
        }
      }
    },
    {
      "sample_id": "Ce3+_1:4_80C",
      "experiment_context": "Ce³⁺ precursor at 1:4 molar ratio, synthesized at 80°C",
      "precursor_chemical": "Ce(NO₃)₃·6H₂O (Ce³⁺)",
      "precursor_concentration": {
        "value": "0.1",
        "unit": "M"
      },
      "precipitant_type": "NH₄OH",
      "molar_ratio_precursor_precipitant": "1:4",
      "reaction_temperature": {
        "value": "80",
        "unit": "°C"
      },
      "reaction_time": {
        "value": "6",
        "unit": "h"
      },
      "synthesis_conditions": {
        "ph_during_reaction": "",
        "stirring_speed": {
          "value": "",
          "unit": ""
        },
        "environmental_conditions": "Air with dissolved O₂"
      },
      "post_synthesis_treatment": {
        "washing": {
          "method": "Centrifuged with DI water",
          "conductivity_threshold": {
            "value": "1.5",
            "unit": "µS/cm"
          }
        }
      },
      "slurry_preparation": {
        "abrasive_ceria_concentration": {
          "value": "0.2",
          "unit": "wt%"
        },
        "additives": [
          {
            "name": "PVA",
            "type": "Stabilizing agent",
            "concentration": {
              "value": "0.2",
              "unit": "wt%"
            }
          }
        ],
        "target_final_slurry_ph": "6.0",
        "solvent": {
          "name": "DI water",
          "quantity": {
            "value": "",
            "unit": ""
          }
        }
      },
      "characterization": {
        "particle_size_distribution": {
          "value": "9.5",
          "unit": "nm"
        },
        "crystallite_size": {
          "value": "9.5",
          "unit": "nm"
        },
        "crystallinity_phase_composition": {
          "value": "86",
          "unit": "%"
        },
        "surface_functional_groups": {
          "OH": {
            "density": {
              "value": "15.91",
              "unit": "nm⁻²"
            }
          },
          "NO3": {
            "density": {
              "value": "0",
              "unit": "nm⁻²"
            }
          },
          "CH3": {
            "density": {
              "value": "3.52",
              "unit": "nm⁻²"
            }
          }
        },
        "elemental_composition": {
          "C": {
            "value": "0.61",
            "unit": "%"
          },
          "H": {
            "value": "0.23",
            "unit": "%"
          },
          "N": {
            "value": "0",
            "unit": "%"
          }
        },
        "particle_morphology": "Single-crystal nanoparticles"
      },
      "cmp_performance": {
        "polishing_time": {
          "value": "1",
          "unit": "min"
        },
        "material_removal_rate": {
          "value": "5",
          "unit": "nm/min"
        },
        "process_temperature": {
          "value": "80",
          "unit": "°C"
        },
        "pad_conditioning_pressure": {
          "value": "3",
          "unit": "psi"
        },
        "equipment_model": "POLI500 polisher (G&P Technology)",
        "pad_composition": "IC-1000 DuPont (Polyurethane)"
      },
      "theoretical_analysis": {
        "work_of_adhesion": {
          "value": "0.50",
          "unit": "J/m²",
          "conditions": "Crystalline CeO₂ with OH groups"
        }
      }
    },
    {
      "sample_id": "Ce3+_1:5_RT",
      "experiment_context": "Ce³⁺ precursor at 1:5 molar ratio, synthesized at room temperature",
      "precursor_chemical": "Ce(NO₃)₃·6H₂O (Ce³⁺)",
      "precursor_concentration": {
        "value": "0.1",
        "unit": "M"
      },
      "precipitant_type": "NH₄OH",
      "molar_ratio_precursor_precipitant": "1:5",
      "reaction_temperature": {
        "value": "RT",
        "unit": ""
      },
      "reaction_time": {
        "value": "12",
        "unit": "h"
      },
      "synthesis_conditions": {
        "ph_during_reaction": "",
        "stirring_speed": {
          "value": "",
          "unit": ""
        },
        "environmental_conditions": "Air with dissolved O₂"
      },
      "post_synthesis_treatment": {
        "washing": {
          "method": "Centrifuged with DI water",
          "conductivity_threshold": {
            "value": "1.5",
            "unit": "µS/cm"
          }
        }
      },
      "slurry_preparation": {
        "abrasive_ceria_concentration": {
          "value": "0.2",
          "unit": "wt%"
        },
        "additives": [
          {
            "name": "PVA",
            "type": "Stabilizing agent",
            "concentration": {
              "value": "0.2",
              "unit": "wt%"
            }
          }
        ],
        "target_final_slurry_ph": "6.0",
        "solvent": {
          "name": "DI water",
          "quantity": {
            "value": "",
            "unit": ""
          }
        }
      },
      "characterization": {
        "particle_size_distribution": {
          "value": "10.0",
          "unit": "nm"
        },
        "crystallite_size": {
          "value": "10.0",
          "unit": "nm"
        },
        "crystallinity_phase_composition": {
          "value": "84",
          "unit": "%"
        },
        "surface_functional_groups": {
          "OH": {
            "density": {
              "value": "15.91",
              "unit": "nm⁻²"
            }
          },
          "NO3": {
            "density": {
              "value": "0",
              "unit": "nm⁻²"
            }
          },
          "CH3": {
            "density": {
              "value": "3.52",
              "unit": "nm⁻²"
            }
          }
        },
        "elemental_composition": {
          "C": {
            "value": "0.61",
            "unit": "%"
          },
          "H": {
            "value": "0.23",
            "unit": "%"
          },
          "N": {
            "value": "0",
            "unit": "%"
          }
        },
        "particle_morphology": "Single-crystal nanoparticles"
      },
      "cmp_performance": {
        "polishing_time": {
          "value": "1",
          "unit": "min"
        },
        "material_removal_rate": {
          "value": "5",
          "unit": "nm/min"
        },
        "process_temperature": {
          "value": "RT",
          "unit": ""
        },
        "pad_conditioning_pressure": {
          "value": "3",
          "unit": "psi"
        },
        "equipment_model": "POLI500 polisher (G&P Technology)",
        "pad_composition": "IC-1000 DuPont (Polyurethane)"
      },
      "theoretical_analysis": {
        "work_of_adhesion": {
          "value": "0.50",
          "unit": "J/m²",
          "conditions": "Crystalline CeO₂ with OH groups"
        }
      }
    },
    {
      "sample_id": "Ce3+_1:5_80C",
      "experiment_context": "Ce³⁺ precursor at 1:5 molar ratio, synthesized at 80°C",
      "precursor_chemical": "Ce(NO₃)₃·6H₂O (Ce³⁺)",
      "precursor_concentration": {
        "value": "0.1",
        "unit": "M"
      },
      "precipitant_type": "NH₄OH",
      "molar_ratio_precursor_precipitant": "1:5",
      "reaction_temperature": {
        "value": "80",
        "unit": "°C"
      },
      "reaction_time": {
        "value": "6",
        "unit": "h"
      },
      "synthesis_conditions": {
        "ph_during_reaction": "",
        "stirring_speed": {
          "value": "",
          "unit": ""
        },
        "environmental_conditions": "Air with dissolved O₂"
      },
      "post_synthesis_treatment": {
        "washing": {
          "method": "Centrifuged with DI water",
          "conductivity_threshold": {
            "value": "1.5",
            "unit": "µS/cm"
          }
        }
      },
      "slurry_preparation": {
        "abrasive_ceria_concentration": {
          "value": "0.2",
          "unit": "wt%"
        },
        "additives": [
          {
            "name": "PVA",
            "type": "Stabilizing agent",
            "concentration": {
              "value": "0.2",
              "unit": "wt%"
            }
          }
        ],
        "target_final_slurry_ph": "6.0",
        "solvent": {
          "name": "DI water",
          "quantity": {
            "value": "",
            "unit": ""
          }
        }
      },
      "characterization": {
        "particle_size_distribution": {
          "value": "10.5",
          "unit": "nm"
        },
        "crystallite_size": {
          "value": "10.5",
          "unit": "nm"
        },
        "crystallinity_phase_composition": {
          "value": "86",
          "unit": "%"
        },
        "surface_functional_groups": {
          "OH": {
            "density": {
              "value": "15.91",
              "unit": "nm⁻²"
            }
          },
          "NO3": {
            "density": {
              "value": "0",
              "unit": "nm⁻²"
            }
          },
          "CH3": {
            "density": {
              "value": "3.52",
              "unit": "nm⁻²"
            }
          }
        },
        "elemental_composition": {
          "C": {
            "value": "0.61",
            "unit": "%"
          },
          "H": {
            "value": "0.23",
            "unit": "%"
          },
          "N": {
            "value": "0",
            "unit": "%"
          }
        },
        "particle_morphology": "Single-crystal nanoparticles"
      },
      "cmp_performance": {
        "polishing_time": {
          "value": "1",
          "unit": "min"
        },
        "material_removal_rate": {
          "value": "5",
          "unit": "nm/min"
        },
        "process_temperature": {
          "value": "80",
          "unit": "°C"
        },
        "pad_conditioning_pressure": {
          "value": "3",
          "unit": "psi"
        },
        "equipment_model": "POLI500 polisher (G&P Technology)",
        "pad_composition": "IC-1000 DuPont (Polyurethane)"
      },
      "theoretical_analysis": {
        "work_of_adhesion": {
          "value": "0.50",
          "unit": "J/m²",
          "conditions": "Crystalline CeO₂ with OH groups"
        }
      }
    },
    {
      "sample_id": "Ce4+_1:2_RT",
      "experiment_context": "Ce⁴⁺ precursor at 1:2 molar ratio, synthesized at room temperature",
      "precursor_chemical": "(NH₄)₂Ce(NO₃)₆ (Ce⁴⁺)",
      "precursor_concentration": {
        "value": "0.1",
        "unit": "M"
      },
      "precipitant_type": "NH₄OH",
      "molar_ratio_precursor_precipitant": "1:2",
      "reaction_temperature": {
        "value": "RT",
        "unit": ""
      },
      "reaction_time": {
        "value": "12",
        "unit": "h"
      },
      "synthesis_conditions": {
        "ph_during_reaction": "",
        "stirring_speed": {
          "value": "",
          "unit": ""
        },
        "environmental_conditions": "Air with dissolved O₂"
      },
      "post_synthesis_treatment": {
        "washing": {
          "method": "Centrifuged with DI water",
          "conductivity_threshold": {
            "value": "1.5",
            "unit": "µS/cm"
          }
        }
      },
      "slurry_preparation": {
        "abrasive_ceria_concentration": {
          "value": "0.2",
          "unit": "wt%"
        },
        "additives": [
          {
            "name": "PVA",
            "type": "Stabilizing agent",
            "concentration": {
              "value": "0.2",
              "unit": "wt%"
            }
          }
        ],
        "target_final_slurry_ph": "6.0",
        "solvent": {
          "name": "DI water",
          "quantity": {
            "value": "",
            "unit": ""
          }
        }
      },
      "characterization": {
        "particle_size_distribution": {
          "value": "4.9",
          "unit": "nm"
        },
        "crystallite_size": {
          "value": "4.9",
          "unit": "nm"
        },
        "crystallinity_phase_composition": {
          "value": "63",
          "unit": "%"
        },
        "surface_functional_groups": {
          "OH": {
            "density": {
              "value": "24.08",
              "unit": "nm⁻²"
            }
          },
          "NO3": {
            "density": {
              "value": "3.72",
              "unit": "nm⁻²"
            }
          },
          "CH3": {
            "density": {
              "value": "2.10",
              "unit": "nm⁻²"
            }
          }
        },
        "elemental_composition": {
          "C": {
            "value": "0.65",
            "unit": "%"
          },
          "H": {
            "value": "0.62",
            "unit": "%"
          },
          "N": {
            "value": "1.34",
            "unit": "%"
          }
        },
        "particle_morphology": "Single-crystal nanoparticles"
      },
      "cmp_performance": {
        "polishing_time": {
          "value": "1",
          "unit": "min"
        },
        "material_removal_rate": {
          "value": "90",
          "unit": "nm/min"
        },
        "process_temperature": {
          "value": "RT",
          "unit": ""
        },
        "pad_conditioning_pressure": {
          "value": "3",
          "unit": "psi"
        },
        "equipment_model": "POLI500 polisher (G&P Technology)",
        "pad_composition": "IC-1000 DuPont (Polyurethane)"
      },
      "theoretical_analysis": {
        "work_of_adhesion": {
          "value": "2.40",
          "unit": "J/m²",
          "conditions": "Amorphous CeO₂ with NO₃ groups"
        }
      }
    },
    {
      "sample_id": "Ce4+_1:2_80C",
      "experiment_context": "Ce⁴⁺ precursor at 1:2 molar ratio, synthesized at 80°C",
      "precursor_chemical": "(NH₄)₂Ce(NO₃)₆ (Ce⁴⁺)",
      "precursor_concentration": {
        "value": "0.1",
        "unit": "M"
      },
      "precipitant_type": "NH₄OH",
      "molar_ratio_precursor_precipitant": "1:2",
      "reaction_temperature": {
        "value": "80",
        "unit": "°C"
      },
      "reaction_time": {
        "value": "6",
        "unit": "h"
      },
      "synthesis_conditions": {
        "ph_during_reaction": "",
        "stirring_speed": {
          "value": "",
          "unit": ""
        },
        "environmental_conditions": "Air with dissolved O₂"
      },
      "post_synthesis_treatment": {
        "washing": {
          "method": "Centrifuged with DI water",
          "conductivity_threshold": {
            "value": "1.5",
            "unit": "µS/cm"
          }
        }
      },
      "slurry_preparation": {
        "abrasive_ceria_concentration": {
          "value": "0.2",
          "unit": "wt%"
        },
        "additives": [
          {
            "name": "PVA",
            "type": "Stabilizing agent",
            "concentration": {
              "value": "0.2",
              "unit": "wt%"
            }
          }
        ],
        "target_final_slurry_ph": "6.0",
        "solvent": {
          "name": "DI water",
          "quantity": {
            "value": "",
            "unit": ""
          }
        }
      },
      "characterization": {
        "particle_size_distribution": {
          "value": "5.2",
          "unit": "nm"
        },
        "crystallite_size": {
          "value": "5.2",
          "unit": "nm"
        },
        "crystallinity_phase_composition": {
          "value": "65",
          "unit": "%"
        },
        "surface_functional_groups": {
          "OH": {
            "density": {
              "value": "24.08",
              "unit": "nm⁻²"
            }
          },
          "NO3": {
            "density": {
              "value": "3.72",
              "unit": "nm⁻²"
            }
          },
          "CH3": {
            "density": {
              "value": "2.10",
              "unit": "nm⁻²"
            }
          }
        },
        "elemental_composition": {
          "C": {
            "value": "0.65",
            "unit": "%"
          },
          "H": {
            "value": "0.62",
            "unit": "%"
          },
          "N": {
            "value": "1.34",
            "unit": "%"
          }
        },
