Repository: VANDRANKI/Agentic_Workflow

# Agentic Workflow

Automation with AI Agents for JSON data extraction and processing.

File: inaccurate_combined_dataset.json (part 1 of 7)
[
  {
    "ID": "HQx8dSzyzR",
    "doi": "10.1016/j.ceramint.2021.08.048",
    "title": "Chemical-mechanical polishing performance of core-shell structured polystyrene@ceria/nanodiamond ternary abrasives on sapphire wafer",
    "year_published": "2021",
    "journal": "Ceramics International",
    "precursor_chemical": [
      "Styrene monomer (C₆H₆)",
      "Ce(NO₃)₃·6H₂O",
      "Hexamethylenetetramine (HMT)",
      "Detonation nanodiamond (DND)"
    ],
    "precursor_concentration": {
      "PS": "30 g L⁻¹",
      "Ce(NO₃)₃·6H₂O": "0.0115 mol L⁻¹",
      "DND": "5 g L⁻¹"
    },
    "precipitant_type": "Hexamethylenetetramine (HMT)",
    "molar_ratio_precursor_precipitant": "1:5",
    "additives_surfactant_dispersant": "CTAB (2 × 10⁻³ mol L⁻¹)",
    "abrasive_ceria_concentration": "0.0115 mol L⁻¹ Ce(NO₃)₃·6H₂O",
    "target_final_slurry_ph": null,
    "reaction_temperature_if_in_situ_synthesis": "80 °C",
    "reaction_time_if_in_situ_synthesis": "2.5 h",
    "ph_during_reaction": "10–11",
    "stirring_speed": null,
    "viscosity": null,
    "zeta_potential": {
      "PS": "< −20 mV",
      "DND (CTAB‑modified)": "≈ 50 mV at pH 11"
    },
    "sedimentation_rate": null,
    "polishing_time": "20 min",
    "interfacial_gap": null,
    "material_removal_rate_mrr": {
      "rotating_speed_150_rpm": {
        "PS@CeO₂": "1.2 µm h⁻¹",
        "PS@DND": "1.6 µm h⁻¹",
        "PS@CeO₂/DND": "1.7 µm h⁻¹"
      },
      "down_force_4_kg": {
        "PS@CeO₂": "1.17 µm h⁻¹",
        "PS@DND": "1.61 µm h⁻¹",
        "PS@CeO₂/DND": "2.05 µm h⁻¹"
      }
    },
    "process_temperature": "Room temperature",
    "pad_conditioning_pressure": null,
    "equipment_model_calibration_details": null,
    "instrument_device_model": {
      "Polishing machine": "ZDHP‑30 B",
      "FESEM": "TESCAN MIRA3 with Oxford X‑Max20",
      "TEM": "Tecnai G2 OST (FEI)",
      "XRD": "DX‑2700 (Dandong Haoyuan)",
      "TG‑DTA": "DSC Q2000 (TA Instruments)",
      "FTIR": "Nexus 670 (Nicolet)",
      "Zeta potential analyzer": "Zetasizer Nano ZS (Malvern)",
      "XPS": "Thermo Scientific K‑Alpha+",
      "AFM": "Multimode V (Veeco)"
    },
    "pad_composition": "Porous polyurethane",
    "pre_cmp_surface_roughness": "3.23 nm",
    "substrate_hardness": "9 (Mohs scale)",
    "youngs_modulus_substrate": null,
    "particle_size_distribution": {
      "PS": "350–420 nm",
      "Primary DND (aggregated)": "≈ 0.8 µm",
      "Deagglomerated DND": "≈ 50 nm"
    },
    "particle_morphology": "Spherical core‑shell particles (~500 nm) with PS core and ceria/DND shells",
    "specific_surface_area_bet": null,
    "crystallinity_phase_composition": {
      "PS": "Amorphous",
      "CeO₂": "Cubic fluorite",
      "DND": "FCC diamond"
    },
    "crystallite_size": {
      "CeO₂": "≈ 10 nm",
      "DND": "≈ 5 nm"
    },
    "hardness": null,
    "purity": null,
    "surface_functionalization_treatment": {
      "DND": "CTAB modification"
    },
    "environmental_conditions": "N₂ atmosphere for PS polymerization; aqueous dispersion at pH 10–11; CMP at room temperature under air",
    "batch_number_process_identifier": null
  },
  {
    "ID": "d78YrRA0yL",
    "doi": null,
    "title": "Enhancing ceria slurry performance for shallow trench isolation chemical mechanical polishing through non-ionic surfactant addition",
    "year_published": "2023",
    "journal": null,
    "precursor_chemical": null,
    "precursor_concentration": null,
    "precipitant_type": null,
    "molar_ratio_precursor_precipitant": null,
    "additives_surfactant_dispersant": ["PVP‑K30", "PEG"],
    "abrasive_ceria_concentration": null,
    "target_final_slurry_ph": [4, 6, 7, 10, 12],
    "reaction_temperature_if_in_situ_synthesis": null,
    "reaction_time_if_in_situ_synthesis": null,
    "ph_during_reaction": null,
    "stirring_speed": null,
    "viscosity": null,
    "zeta_potential": {
      "PVP‑K30": {
        "4": "≈5 mV",
        "6": "≈3 mV",
        "7": "≈0 mV",
        "10": "≈−15 mV",
        "12": "≈−20 mV"
      },
      "PEG": {
        "4": "≈10 mV",
        "6": "≈30 mV",
        "7": "≈0 mV",
        "10": "≈−10 mV",
        "12": "≈−50 mV"
      },
      "SiO₂ solid": {
        "4": "≈−2 mV",
        "6": "≈−40 mV",
        "7": "≈−45 mV",
        "10": "≈−75 mV",
        "12": "≈−85 mV"
      }
    },
    "sedimentation_rate": null,
    "polishing_time": "60 s",
    "interfacial_gap": null,
    "material_removal_rate_mrr": {
      "PVP‑K30": {
        "Si₃N₄": {
          "4": 9,
          "6": 59,
          "7": 41,
          "10": 26,
          "12": 21
        },
        "SiO₂": {
          "4": 226,
          "6": 339,
          "7": 271,
          "10": 327,
          "12": 534
        }
      },
      "PEG": {
        "Si₃N₄": {
          "4": 202,
          "6": 97,
          "7": 61,
          "10": 67,
          "12": 47
        },
        "SiO₂": {
          "4": 741,
          "6": 1489,
          "7": 1422,
          "10": 635,
          "12": 350
        }
      }
    },
    "adsorption_mass": {
      "SiO₂": {
        "PVP‑K30": "240 ng",
        "PEG": "104 ng"
      },
      "Si₃N₄": {
        "PVP‑K30": "198 ng",
        "PEG": "73 ng"
      }
    },
    "process_temperature": null,
    "pad_conditioning_pressure": null,
    "equipment_model_calibration_details": "Universal 150 Plus Polisher (Hwasting Technology); DH3002‑T80D30‑S20M3S1 rigid polishing pad; pad break‑in conditioning for 600 s with diamond disk",
    "instrument_device_model": {
      "Polisher": "Universal 150 Plus Polisher (Hwasting Technology)",
      "Polishing pad": "DH3002‑T80D30‑S20M3S1 rigid pad",
      "Optical interferometer": "F50 (Filmetrics)",
      "SEM": "SU8220 (Hitachi)",
      "Particle size analyzer": "Nano‑ZS90 (Malvern Instrument)",
      "Surface zeta analyzer": "SurPASS 3 (Anton Paar)",
      "TGA": "Platinum crucible under N₂ atmosphere",
      "Rheometer": "Physica MCR302 (Anton Paar)",
      "QCM": "Q‑sense (Biolin Scientific)",
      "AFM": "Dimension ICON (Bruker)"
    },
    "pad_composition": "DH3002‑T80D30‑S20M3S1 rigid polishing pad",
    "pre_cmp_surface_roughness": null,
    "substrate_hardness": null,
    "youngs_modulus_substrate": null,
    "particle_size_distribution": null,
    "particle_morphology": "Individual CeO₂ particles ~60 nm with PVP‑K30; ~60–150 nm with PEG; ~120–150 nm aggregated without surfactant",
    "specific_surface_area_bet": null,
    "crystallinity_phase_composition": null,
    "crystallite_size": null,
    "hardness": null,
    "purity": null,
    "surface_functionalization_treatment": null,
    "environmental_conditions": "TGA under N₂; slurry pH varied at 4, 6, 7, 10, 12",
    "batch_number_process_identifier": null
  },
  {
    "ID": "TWckdYtWps",
    "doi": null,
    "title": "Synthesis of Al₂O₃@MnO₂ composite abrasives and their chemical mechanical polishing performance on silicon carbide (SiC)",
    "year_published": null,
    "journal": null,
    "precursor_chemical": ["Al₂O₃", "KMnO₄"],
    "precursor_concentration": {
      "Al₂O₃": "15 g in 100 g deionized water",
      "KMnO₄": "0.1669 g in 100 g deionized water"
    },
    "precipitant_type": "HCl (3 mol/L)",
    "molar_ratio_precursor_precipitant": null,
    "additives_surfactant_dispersant": null,
    "abrasive_ceria_concentration": "1.5 wt%",
    "target_final_slurry_ph": 2,
    "reaction_temperature_if_in_situ_synthesis": "50 °C",
    "reaction_time_if_in_situ_synthesis": [
      "25 min ultrasound",
      "30 min stirring at 50 °C"
    ],
    "ph_during_reaction": null,
    "stirring_speed": null,
    "viscosity": null,
    "zeta_potential": null,
    "sedimentation_rate": null,
    "polishing_time": "1 h",
    "interfacial_gap": null,
    "material_removal_rate_mrr": {
      "Al₂O₃": 364.5,
      "Al₂O₃@MnO₂ (0.01 wt%)": 440,
      "Al₂O₃@MnO₂ (0.03 wt%)": 480,
      "Al₂O₃@MnO₂ (0.05 wt%)": 640.47,
      "Al₂O₃@MnO₂ (0.10 wt%)": 510,
      "Al₂O₃@MnO₂ (0.30 wt%)": 495,
      "Al₂O₃@MnO₂ (0.50 wt%)": 405
    },
    "process_temperature": null,
    "pad_conditioning_pressure": null,
    "equipment_model_calibration_details": "UNIPOL‑1502 polishing machine (Shenyang Kejing Co., Ltd., China); Suba 800 pad (Dow Chemical Co., Ltd., USA)",
    "instrument_device_model": {
      "XRD": "Rigaku X‑ray diffractometer",
      "SEM": "JEOL JSM‑7500F",
      "Zetasizer": "Malvern Panalytical Nano ZS90",
      "Optical profilometer": "Sensofar S neox 090",
      "XPS": "Thermo Scientific K‑Alpha",
      "Contact angle analyzer": "BIOLIN Theta Flex",
      "Friction meter": "Bangyi Byes‑550"
    },
    "pad_composition": "Polyurethane (Suba 800, Dow Chemical Co., Ltd., USA)",
    "pre_cmp_surface_roughness": "3.31 nm",
    "post_cmp_surface_roughness": {
      "Al₂O₃": "2.70 nm",
      "Al₂O₃@MnO₂ (0.05 wt%)": "1.50 nm"
    },
    "substrate_hardness": null,
    "youngs_modulus_substrate": null,
    "particle_size_distribution": {
      "Al₂O₃": "peak ~350 nm",
      "Al₂O₃@MnO₂ (0.01–0.30 wt%)": "peak ~240–300 nm",
      "Al₂O₃@MnO₂ (0.50 wt%)": "broad distribution"
    },
    "particle_morphology": "Irregular polygonal Al₂O₃ particles; composite shows improved dispersion and reduced agglomeration",
    "specific_surface_area_bet": null,
    "crystallinity_phase_composition": {
      "Al₂O₃": "α‑phase (R3c, PDF#10‑0173)",
      "MnO₂": "α‑phase (I4/m, PDF#44‑0141)"
    },
    "crystallite_size": null,
    "hardness": null,
    "purity": null,
    "surface_functionalization_treatment": null,
    "environmental_conditions": "Acidic slurry environment (pH 2) at room temperature",
    "contact_angle_vs_mno2": {
      "0": "65.90°",
      "0.01": "51.23°",
      "0.03": "47.26°",
      "0.05": "37.54°",
      "0.10": "46.32°",
      "0.30": "48.06°",
      "0.50": "54.31°"
    },
    "dynamic_friction_coefficient_vs_mno2": {
      "0": 0.18,
      "0.01": 0.196,
      "0.03": 0.205,
      "0.05": 0.242,
      "0.10": 0.236,
      "0.30": 0.221,
      "0.50": 0.217
    },
    "polishing_mechanism_model": "Under acidic conditions the SiC surface is oxidized to soft SiO₂, MnO₂ reacts to form Mn‑O‑Si bonds, and the composite abrasive mechanically removes the oxide layer.",
    "batch_number_process_identifier": null
  },
  {
    "ID": "pDoArX3Yom",
    "doi": null,
    "title": "Study on the effect of residual ceria slurry on chemical mechanical planarization (CMP)",
    "year_published": null,
    "journal": null,
    "precursor_chemical": "Commercial colloidal ceria (CeO₂)",
    "precursor_concentration": "0.5 wt%",
    "precipitant_type": null,
    "molar_ratio_precursor_precipitant": null,
    "additives_surfactant_dispersant": null,
    "abrasive_ceria_concentration": "0.5 wt%",
    "target_final_slurry_ph": 4,
    "reaction_temperature_if_in_situ_synthesis": null,
    "reaction_time_if_in_situ_synthesis": null,
    "ph_during_reaction": 4,
    "stirring_speed": null,
    "viscosity": null,
    "zeta_potential": "≈40 mV at pH 4",
    "sedimentation_rate": null,
    "polishing_time": "60 s",
    "interfacial_gap": null,
    "material_removal_rate_mrr": null,
    "process_temperature": null,
    "pad_conditioning_pressure": "2 psi",
    "equipment_model_calibration_details": "4‑in polisher Poli‑400 (G&P Technology, Korea); polyurethane pad HD 300 (SKC, Korea)",
    "instrument_device_model": {
      "SMPS": "TSI3080 (TSI, USA)",
      "Zeta potential analyzer": "ELSZ‑2000 (Otsuka, Japan)",
      "pH meter": "MCU710 (KEM, Japan)",
      "Reflectometer": "ST5030‑SL (K‑MAC, Korea)",
      "AFM": "NX10 (Park Systems, Korea)",
      "SEM": "JSM7600 F (JEOL, Japan)",
      "ICP‑MS": "NexION 30D (PerkinElmer, USA)",
      "DMA": "DMA 3081 (TSI, USA)",
      "UCPC": "Model 3776 (TSI, USA)"
    },
    "pad_composition": "Polyurethane (HD 300, SKC, Korea)",
    "pre_cmp_surface_roughness": null,
    "substrate_hardness": null,
    "youngs_modulus_substrate": null,
    "particle_size_distribution": "≈100 nm (narrow distribution)",
    "particle_morphology": "Polyhedral nanoparticles",
    "specific_surface_area_bet": null,
    "crystallinity_phase_composition": null,
    "crystallite_size": null,
    "hardness": null,
    "purity": null,
    "surface_functionalization_treatment": null,
    "environmental_conditions": "Slurry and DIW at pH 4; ambient temperature (≈25 °C)",
    "batch_number_process_identifier": null
  },
  {
    "ID": "fcIMddm5fJ",
    "doi": null,
    "title": "Synthesis, characterization of CeO₂ @ ZIF‑8 composite abrasives and their chemical mechanical polishing behavior on glass substrate",
    "year_published": null,
    "journal": null,
    "precursor_chemical": null,
    "precursor_concentration": null,
    "precipitant_type": null,
    "molar_ratio_precursor_precipitant": null,
    "additives_surfactant_dispersant": null,
    "abrasive_ceria_concentration": "2 wt%",
    "target_final_slurry_ph": 10,
    "reaction_temperature_if_in_situ_synthesis": null,
    "reaction_time_if_in_situ_synthesis": null,
    "ph_during_reaction": null,
    "stirring_speed": null,
    "viscosity": null,
    "zeta_potential": null,
    "sedimentation_rate": null,
    "polishing_time": "1 h",
    "interfacial_gap": null,
    "material_removal_rate_mrr": {
      "CeO2": "17.34 µm/h",
      "CeO2‑COOH": null,
      "CeO2 @ ZIF‑8 (0.50 wt%)": "19.24 µm/h",
      "CeO2 @ ZIF‑8 (1.95 wt%)": "22.15 µm/h"
    },
    "process_temperature": null,
    "pad_conditioning_pressure": null,
    "equipment_model_calibration_details": "Polishing machine: UNIPOL‑1000S (Shenyang Kejing Instrument Co., LTD., China)",
    "instrument_device_model": {
      "FT‑IR": "Nicolet AVATAR 370",
      "SEM": "JSM‑7500F",
      "TEM": "JSM‑2010F",
      "Particle size analyzer": "Zetasizer3000HS (Malvern)",
      "XRD": "D/max‑2500 diffractometer (Rigaku, Japan)",
      "N₂ physisorption analyzer": "Autosorb‑IQ2 (Quantachrome Corporation, USA)",
      "Surface profilometer": "S neox 090 3D (Sensofar, Spain)",
      "Contact angle analyzer": "Theta Flex (Biolin, Sweden)",
      "XPS": "ESCALAB 250Xi"
    },
    "pad_composition": "Porous polyurethane (Rodel)",
    "pre_cmp_surface_roughness": "1.96 nm",
    "substrate_hardness": null,
    "youngs_modulus_substrate": null,
    "particle_size_distribution": null,
    "particle_morphology": "Angular CeO₂ particles; composite exhibits softer, less angular morphology due to ZIF‑8 coating",
    "specific_surface_area_bet": {
      "CeO2": "27.172 m²/g",
      "CeO2 @ ZIF‑8": "36.569 m²/g"
    },
    "crystallinity_phase_composition": {
      "CeO2": "cubic fluorite‑phase",
      "ZIF‑8": "zeolitic imidazolate framework"
    },
    "crystallite_size": null,
    "hardness": null,
    "purity": null,
    "surface_functionalization_treatment": "Carboxylation via KH550 and glutaric anhydride",
    "environmental_conditions": "Slurry pH 10; ambient‑temperature polishing; powders degassed at 150 °C under N₂ before BET",
    "batch_number_process_identifier": null
  },
  {
    "ID": "1JTmqcw6eC",
    "doi": null,
    "title": "Effects of electrolyte type and concentration on the anodic oxidation of 4H‑SiC (0001) in slurryless electrochemical mechanical polishing",
    "year_published": null,
    "journal": null,
    "precursor_chemical": null,
    "precursor_concentration": null,
    "precipitant_type": null,
    "molar_ratio_precursor_precipitant": null,
    "additives_surfactant_dispersant": null,
    "abrasive_ceria_concentration": null,
    "target_final_slurry_ph": null,
    "reaction_temperature_if_in_situ_synthesis": null,
    "reaction_time_if_in_situ_synthesis": null,
    "ph_during_reaction": null,
    "stirring_speed": null,
    "viscosity": null,
    "zeta_potential": null,
    "sedimentation_rate": null,
    "polishing_time": "60 min",
    "interfacial_gap": null,
    "material_removal_rate_mrr": {
      "0.01 wt%": 1.5,
      "0.02 wt%": 3.0,
      "0.05 wt%": 5.2,
      "0.1 wt%": 6.0,
      "0.5 wt%": 4.8,
      "1 wt%": 4.5
    },
    "process_temperature": null,
    "pad_conditioning_pressure": null,
    "equipment_model_calibration_details": "Potential 25 V; grinding stone rotation 1 500 rpm; wafer oscillation 10 mm/s over 7 mm; polishing pressure 70 kPa; grinding stone: vitrified bonded ceria; abrasive size 0.5–2.0 µm",
    "instrument_device_model": {
      "SEM": "Hitachi S‑4800",
      "Nanoindenter": "ENT‑2100 (Elionix Inc)",
      "SWLI": "NewView 8300 (Zygn)",
      "Stylus profiler": "Surfcom 1400D (Tokyo Seimitsu)"
    },
    "pad_composition": "Vitrified bonded ceria",
    "pre_cmp_surface_roughness": null,
    "substrate_hardness": null,
    "youngs_modulus_substrate": null,
    "particle_size_distribution": "0.5–2.0 µm",
    "particle_morphology": null,
    "specific_surface_area_bet": null,
    "crystallinity_phase_composition": null,
    "crystallite_size": null,
    "hardness": null,
    "purity": null,
    "surface_functionalization_treatment": null,
    "environmental_conditions": null,
    "batch_number_process_identifier": null
  },
  {
    "ID": "O0eC4b78c6",
    "doi": "10.1016/j.powtec.2021.09.070",
    "title": "Preparation of the rod-shaped SiO₂@C abrasive and effects of its microstructure on the polishing of zirconia ceramics",
    "year_published": "2021",
    "journal": "Powder Technology",
    "precursor_chemical": [
      "Tetraethyl orthosilicate (TEOS)",
      "Sodium silicate"
    ],
    "precursor_concentration": ["2 ml TEOS", "2.5 wt% active silicic acid"],
    "precipitant_type": "Aqueous ammonia solution (30 %)",
    "molar_ratio_precursor_precipitant": null,
    "additives_surfactant_dispersant": [
      "Polyvinyl pyrrolidone (PVP)",
      "Sodium citrate"
    ],
    "abrasive_ceria_concentration": null,
    "target_final_slurry_ph": "10",
    "reaction_temperature_if_in_situ_synthesis": [
      "RT (first step)",
      "Boiling (~100 °C second step)",
      "Calcination at 500 °C"
    ],
    "reaction_time_if_in_situ_synthesis": [
      "24 h (seed growth)",
      "Time for silicic acid addition until boil‑off",
      "2 h calcination"
    ],
    "ph_during_reaction": "10",
    "stirring_speed": null,
    "viscosity": null,
    "zeta_potential": null,
    "sedimentation_rate": null,
    "polishing_time": "2 h",
    "interfacial_gap": null,
    "material_removal_rate_mrr": {
      "spherical_silica": "142.3 nm/h",
      "pure_rod_SiO₂": "243.8 nm/h",
      "A-SiO₂@C": "196.5 nm/h",
      "E-SiO₂@C": "242.5 nm/h"
    },
    "process_temperature": "Ambient (RT)",
    "pad_conditioning_pressure": "Load pressure 6 kg",
    "equipment_model_calibration_details": "UNIPOL‑1000S CMP polishing machine (Shenyang Kejing Instrument Co., Ltd.)",
    "instrument_device_model": {
      "SEM": "Nova NanoSEM 450 (FEI)",
      "TEM": "JEM‑2100F (JEOL)",
      "TGA": "STA 449 F5 (Netzsch)",
      "BET": "Autosorb‑IQ2 (Quantachrome)",
      "FTIR": "Avatar 370 (Nicolet)",
      "Raman": "Senterra R200‑L (Bruker)",
      "MetallographicMicroscope": "CMM‑50 (Shanghai Changfang)",
      "SurfaceProfiler": "Xi‑100 (Ambios)",
      "AFM": "NX10 (Park Systems)",
      "ContactAngleGoniometer": "Theta Flex (Attension)"
    },
    "pad_composition": "Porous polyurethane pad (Suba 600)",
    "pre_cmp_surface_roughness": "6.51 nm",
    "substrate_hardness": null,
    "youngs_modulus_substrate": null,
    "particle_size_distribution": {
      "diameter": "150–200 nm",
      "length": "3 µm"
    },
    "particle_morphology": "Rod‑shaped silica core with textured surface and porous carbon shell",
    "specific_surface_area_bet": "151.63 m²/g",
    "crystallinity_phase_composition": {
      "silica_core": "Amorphous",
      "carbon_shell": "Amorphous"
    },
    "crystallite_size": null,
    "hardness": null,
    "purity": null,
    "surface_functionalization_treatment": "PVP‑derived carbon shell formed by calcination at 500 °C",
    "environmental_conditions": {
      "slurry_pH": "10",
      "polishing_temperature": "Ambient"
    },
    "batch_number_process_identifier": null
  },
  {
    "ID": "EP9OqipfTd",
    "doi": null,
    "title": "The mechanism of ceria slurry on chemical mechanical polishing efficiency and surface quality of Gallium nitride",
    "year_published": null,
    "journal": null,
    "precursor_chemical": ["SiO₂", "Al₂O₃", "CeO₂"],
    "precursor_concentration": {
      "SiO₂": ["0.5 wt%", "1.0 wt%", "2.0 wt%", "3.0 wt%", "4.0 wt%"],
      "Al₂O₃": ["0.5 wt%", "1.0 wt%", "2.0 wt%", "3.0 wt%", "4.0 wt%"],
      "CeO₂": ["0.5 wt%", "1.0 wt%", "2.0 wt%", "3.0 wt%", "4.0 wt%"]
    },
    "precipitant_type": null,
    "molar_ratio_precursor_precipitant": null,
    "additives_surfactant_dispersant": null,
    "abrasive_ceria_concentration": [
      "0.5 wt%",
      "1.0 wt%",
      "2.0 wt%",
      "3.0 wt%",
      "4.0 wt%"
    ],
    "target_final_slurry_ph": 3.0,
    "reaction_temperature_if_in_situ_synthesis": null,
    "reaction_time_if_in_situ_synthesis": null,
    "ph_during_reaction": 3.0,
    "stirring_speed": null,
    "viscosity": null,
    "zeta_potential": null,
    "sedimentation_rate": null,
    "polishing_time": "30 min",
    "interfacial_gap": null,
    "material_removal_rate_mrr": {
      "SiO₂": {
        "0.5 wt%": 30,
        "1.0 wt%": 35,
        "2.0 wt%": 75,
        "3.0 wt%": 80,
        "4.0 wt%": 65
      },
      "Al₂O₃": {
        "0.5 wt%": 140,
        "1.0 wt%": 200,
        "2.0 wt%": 240,
        "3.0 wt%": 230,
        "4.0 wt%": 225
      },
      "CeO₂": {
        "0.5 wt%": 250,
        "1.0 wt%": 260,
        "2.0 wt%": 270,
        "3.0 wt%": 265,
        "4.0 wt%": 260
      }
    },
    "process_temperature": "Room temperature",
    "pad_conditioning_pressure": "5.8 psi",
    "equipment_model_calibration_details": "SSP500 polisher (Wuxi RX Lapping & Polishing Technology Co.) with Suba 600 pad; POLI‑500 friction & temperature measurement (GnP Corp.); planetary ball mill (PA66 jars, zirconia beads)",
    "instrument_device_model": {
      "SSP500 polisher": "Wuxi RX Lapping & Polishing Technology Co.",
      "POLI‑500": "GnP Corporation",
      "AFM": "Q‑Scope 250 (Quesant Instrument)",
      "SEM": "Sigma 500 (Zeiss)",
      "XPS": "Unspecified XPS system",
      "DLS": "NICOMP 380ZLS"
    },
    "pad_composition": "Suba 600 (urethane)",
    "pre_cmp_surface_roughness": null,
    "substrate_hardness": null,
    "youngs_modulus_substrate": null,
    "particle_size_distribution": {
      "SiO₂": "≈50–150 nm",
      "Al₂O₃": "≈200–650 nm",
      "CeO₂": "≈180–450 nm"
    },
    "particle_morphology": {
      "SiO₂": "spherical",
      "Al₂O₃": "irregular/angular",
      "CeO₂": "granular/irregular"
    },
    "specific_surface_area_bet": null,
    "crystallinity_phase_composition": null,
    "crystallite_size": null,
    "hardness": {
      "SiO₂": 7,
      "Al₂O₃": 9,
      "CeO₂": "5–6"
    },
    "purity": null,
    "surface_functionalization_treatment": null,
    "environmental_conditions": "Room temperature, pH 3",
    "batch_number_process_identifier": null
  },
  {
    "ID": "a6Ko4h0gSX",
    "doi": null,
    "title": "Ceria concentration effect on chemical mechanical polishing of optical glass",
    "year_published": "2006",
    "journal": null,
    "precursor_chemical": ["CeO₂"],
    "precursor_concentration": {
      "CeO₂": ["1 wt%", "0.5 wt%", "0.25 wt%"]
    },
    "precipitant_type": null,
    "molar_ratio_precursor_precipitant": null,
    "additives_surfactant_dispersant": "dispersant 0.1 wt%",
    "abrasive_ceria_concentration": ["1 wt%", "0.5 wt%", "0.25 wt%"],
    "target_final_slurry_ph": 4,
    "reaction_temperature_if_in_situ_synthesis": null,
    "reaction_time_if_in_situ_synthesis": null,
    "ph_during_reaction": 4,
    "stirring_speed": null,
    "viscosity": null,
    "zeta_potential": null,
    "sedimentation_rate": null,
    "polishing_time": "10 min",
    "interfacial_gap": null,
    "material_removal_rate_mrr": {
      "1 wt%": 250,
      "0.5 wt%": 375,
      "0.25 wt%": 675
    },
    "process_temperature": "Room temperature",
    "pad_conditioning_pressure": null,
    "equipment_model_calibration_details": "CETR CP‑4 CMP Tester; pad rotation 150 rpm; wafer rotation 150 rpm; down force 3 psi; slurry feed 100 mL/min",
    "instrument_device_model": {
      "CMP Tester": "CETR CP‑4",
      "FESEM": "S‑4700 (Hitachi)",
      "AFM": "Q‑Scope 250 (Quesant Instrument)",
      "Spectrophotometer": "V‑570 UV/VIS/NIR (JASCO)"
    },
    "pad_composition": "IC 1000/Suba IV stacked pad (Rodel)",
    "pre_cmp_surface_roughness": "9.7 Å",
    "substrate_hardness": null,
    "youngs_modulus_substrate": null,
    "particle_size_distribution": "40–80 nm",
    "particle_morphology": null,
    "specific_surface_area_bet": null,
    "crystallinity_phase_composition": null,
    "crystallite_size": null,
    "hardness": null,
    "purity": null,
    "surface_functionalization_treatment": "Ceria surface reduction: Ce⁴⁺→Ce³⁺ with decreasing concentration (Ce³⁺ dominant at 0.25 wt%)",
    "environmental_conditions": "Room temperature",
    "batch_number_process_identifier": null
  },
  {
    "ID": "wnVEIgAiRR",
    "doi": null,
    "title": "Chemical effect on the material removal rate in the CMP of silicon wafers",
    "year_published": "2010",
    "journal": null,
    "precursor_chemical": ["Al₂O₃", "CeO₂"],
    "precursor_concentration": {
      "Al₂O₃": "2.5 Vol%",
      "CeO₂": "2.5 Vol%"
    },
    "precipitant_type": null,
    "molar_ratio_precursor_precipitant": null,
    "additives_surfactant_dispersant": null,
    "abrasive_ceria_concentration": "2.5 Vol%",
    "target_final_slurry_ph": null,
    "reaction_temperature_if_in_situ_synthesis": null,
    "reaction_time_if_in_situ_synthesis": null,
    "ph_during_reaction": "7–12",
    "stirring_speed": null,
    "viscosity": null,
    "zeta_potential": null,
    "sedimentation_rate": null,
    "polishing_time": null,
    "interfacial_gap": null,
    "material_removal_rate_mrr": {
      "flow_rate_ml_per_min": {
        "Al₂O₃": {
          "20": 100,
          "40": 128,
          "80": 170,
          "100": 168
        },
        "CeO₂": {
          "20": 67,
          "40": 83,
          "80": 105,
          "100": 99
        }
      },
      "oxidizer_concentration_vol_percent": {
        "Al₂O₃": {
          "0.2": 120,
          "0.4": 175,
          "1.0": 140,
          "2.0": 115
        },
        "CeO₂": {
          "0.2": 82,
          "0.4": 105,
          "1.0": 250,
          "2.0": 110
        }
      },
      "pH": {
        "Al₂O₃": {
          "7": 170,
          "9": 90,
          "10": 110,
          "11": 200,
          "12": 190
        },
        "CeO₂": {
          "7": 100,
          "9": 330,
          "11": 370,
          "12": 375
        }
      }
    },
    "process_temperature": "Room temperature",
    "pad_conditioning_pressure": null,
    "equipment_model_calibration_details": "PM5 auto‑lap precision lapping/polishing machine (Logitech Co.); precision balance BP 210D (Sartorius); polishing pad Chemicloth SKU:0CON‑352 (Logitech); UV/VIS/NIR spectrophotometer Cary 5E; quartz optical cell G380 (Proscitech Co.)",
    "instrument_device_model": {
      "polishing_machine": "PM5 auto‑lap precision lapping/polishing machine (Logitech Co.)",
      "balance": "BP 210D (Sartorius)",
      "spectrophotometer": "Cary 5E UV/VIS/NIR",
      "optical_cell": "G380 quartz box (Proscitech Co.)"
    },
    "pad_composition": "Chemicloth Polishing Cloth SKU:0CON‑352 (Logitech)",
    "pre_cmp_surface_roughness": null,
    "substrate_hardness": null,
    "youngs_modulus_substrate": null,
    "particle_size_distribution": {
      "Al₂O₃": "50 nm",
      "CeO₂": "50 nm"
    },
    "particle_morphology": null,
    "specific_surface_area_bet": null,
    "crystallinity_phase_composition": null,
    "crystallite_size": null,
    "hardness": null,
    "purity": null,
    "surface_functionalization_treatment": null,
    "environmental_conditions": "Room temperature",
    "batch_number_process_identifier": null
  },
  {
    "ID": "mCzQ4mtEIy",
    "doi": null,
    "title": "CMP characteristics of quartz glass substrate by aggregated colloidal ceria slurry",
    "year_published": null,
    "journal": null,
    "precursor_chemical": ["CeO₂ (Zenus HC60)", "CeO₂ (HOROX‑A20)"],
    "precursor_concentration": null,
    "precipitant_type": "KOH",
    "molar_ratio_precursor_precipitant": null,
    "additives_surfactant_dispersant": null,
    "abrasive_ceria_concentration": "5 wt%",
    "target_final_slurry_ph": null,
    "reaction_temperature_if_in_situ_synthesis": null,
    "reaction_time_if_in_situ_synthesis": null,
    "ph_during_reaction": null,
    "stirring_speed": null,
    "viscosity": null,
    "zeta_potential": null,
    "sedimentation_rate": null,
    "polishing_time": null,
    "interfacial_gap": null,
    "material_removal_rate_mrr": null,
    "process_temperature": "Room temperature",
    "pad_conditioning_pressure": null,
    "equipment_model_calibration_details": "Desktop CMP apparatus NF‑300 (Nano Factor Co., Ltd); digital weighing scale AUW220D (Shimadzu Corporation); CLSM OLS3500 (Olympus Corporation); AFM Dimension Icon (Bruker Corporation); SEM SU8000 (Hitachi High‑Technologies Corporation)",
    "instrument_device_model": {
      "CMP apparatus": "NF‑300 (Nano Factor Co., Ltd)",
      "Digital weighing scale": "AUW220D (Shimadzu Corporation)",
      "CLSM": "OLS3500 (Olympus Corporation)",
      "AFM": "Dimension Icon (Bruker Corporation)",
      "SEM": "SU8000 (Hitachi High‑Technologies Corporation)"
    },
    "pad_composition": "IC1000 (Nitta‑Haas XY‑groove)",
    "pre_cmp_surface_roughness": null,
    "substrate_hardness": null,
    "youngs_modulus_substrate": null,
    "particle_size_distribution": {
      "colloidal_ceria": "80 nm",
      "calcined_ceria": "200 nm–5 μm"
    },
    "particle_morphology": {
      "colloidal_ceria": "spherical",
      "calcined_ceria": "irregular polyhedral"
    },
    "specific_surface_area_bet": null,
    "crystallinity_phase_composition": null,
    "crystallite_size": null,
    "hardness": null,
    "purity": null,
    "surface_functionalization_treatment": null,
    "environmental_conditions": "Room temperature",
    "batch_number_process_identifier": null
  },
  {
    "ID": "8tBqIl3GHr",
    "doi": "10.1149/2.0241709jos",
    "title": "Trace Metals Optimization in Ceria Abrasive for Material Removal Rate Enhancement during ILD CMP",
    "year_published": "2017",
    "journal": "ECS Journal of Solid State Science and Technology",
    "precursor_chemical": null,
    "precursor_concentration": null,
    "precipitant_type": null,
    "molar_ratio_precursor_precipitant": null,
    "additives_surfactant_dispersant": null,
    "abrasive_ceria_concentration": "1 wt%",
    "target_final_slurry_ph": 10,
    "reaction_temperature_if_in_situ_synthesis": null,
    "reaction_time_if_in_situ_synthesis": null,
    "ph_during_reaction": "10",
    "stirring_speed": null,
    "viscosity": null,
    "zeta_potential": "< -30 mV",
    "sedimentation_rate": null,
    "polishing_time": "2 min",
    "interfacial_gap": null,
    "material_removal_rate_mrr": {
      "ceria": 5123.86,
      "ceria + FeCl₂": {
        "10 ppm": 5621,
        "50 ppm": null,
        "100 ppm": null,
        "500 ppm": null,
        "1000 ppm": null
      },
      "ceria + CrCl₂": {
        "10 ppm": null,
        "50 ppm": 6522.91,
        "100 ppm": null,
        "500 ppm": null,
        "1000 ppm": null
      }
    },
    "process_temperature": "Room temperature",
    "pad_conditioning_pressure": null,
    "equipment_model_calibration_details": "CP-4 (Bruker); film thickness measured with ST4000-DLX (K-MAC)",
    "instrument_device_model": {
      "Zeta Potential": "Zetasizer Nano ZS (Malvern, England)",
      "SEM": "JEOL (Japan)",
      "UV-vis": "Cary 5000 (Varian, Australia)",
      "AFM": "Innova (Bruker, USA)",
      "SIMS": "TOFSIMS-5 (ION-TOF, Germany)",
      "SMPS": "TSI (USA)"
    },
    "pad_composition": null,
    "pre_cmp_surface_roughness": {
      "ceria": "0.473 nm",
      "ceria + FeCl₂": "0.441 nm",
      "ceria + CrCl₂": "0.390 nm"
    },
    "substrate_hardness": null,
    "youngs_modulus_substrate": null,
    "particle_size_distribution": {
      "ceria": "Mode size: 49.6 nm",
      "ceria + FeCl₂/CrCl₂": "Unchanged up to 100 ppm; reduction in particle number >100 ppm"
    },
    "particle_morphology": "Agglomerated under SEM despite zeta potential < -30 mV",
    "specific_surface_area_bet": null,
    "crystallinity_phase_composition": null,
    "crystallite_size": null,
    "hardness": null,
    "purity": null,
    "surface_functionalization_treatment": "Trace metal interaction inducing Ce³⁺ formation via oxygen vacancies",
    "environmental_conditions": "Room temperature; pH 10; DI water rinse after CMP; trace metal concentrations 0–1000 ppm",
    "batch_number_process_identifier": null
  },
  {
    "ID": "yIf34smn8O",
    "doi": "10.1016/j.apsusc.2019.144041",
    "title": "Achieving ultralow surface roughness and high material removal rate in fused silica via a novel acid SiO₂ slurry and its chemical-mechanical polishing mechanism",
    "year_published": "2019",
    "journal": "Applied Surface Science",
    "precursor_chemical": null,
    "precursor_concentration": null,
    "precipitant_type": null,
    "molar_ratio_precursor_precipitant": null,
    "additives_surfactant_dispersant": "Phenol 1 wt%",
    "abrasive_ceria_concentration": "5 wt%",
    "target_final_slurry_ph": {
      "acid_SiO2": 2,
      "alkaline_SiO2": 10,
      "alkaline_CeO2": 10
    },
    "reaction_temperature_if_in_situ_synthesis": null,
    "reaction_time_if_in_situ_synthesis": null,
    "ph_during_reaction": null,
    "stirring_speed": null,
    "viscosity": null,
    "zeta_potential": null,
    "sedimentation_rate": null,
    "polishing_time": "1 h",
    "interfacial_gap": null,
    "material_removal_rate_mrr": {
      "acid_SiO2": 10.9,
      "alkaline_SiO2": 1.1,
      "alkaline_CeO2": 24.1
    },
    "process_temperature": "25 °C",
    "pad_conditioning_pressure": "100 g/cm²",
    "equipment_model_calibration_details": "1000 S precision polishing machine (Kengjing Corporation); pads: SURFIN 000 (Fujimi Corporation)",
    "instrument_device_model": {
      "AFM": "Bruker Dimension Icon",
      "OIP": "Zygo New View 7200",
      "IR": "VERTEX 70 (Bruker)",
      "TGA": "STA449 F3",
      "XPS": "PHI Quantera II (Ulvac-Phi Inc.)",
      "NMR": "Avance III 400 (Bruker)",
      "IC": "761 Compact (Metrohm)",
      "SEM": "TESCAN MIRA3",
      "LPSA": "NanoS (Malvern)"
    },
    "pad_composition": "Polyurethane (SURFIN 000)",
    "pre_cmp_surface_roughness": null,
    "substrate_hardness": null,
    "youngs_modulus_substrate": null,
    "particle_size_distribution": {
      "CeO2": "∼1.5 µm (agglomerated), peaks at ∼15 µm and ∼85 µm",
      "SiO2": "∼80 nm"
    },
    "particle_morphology": {
      "CeO2": "Irregular, agglomerated",
      "SiO2": "Regular, spherical, non-agglomerated"
    },
    "specific_surface_area_bet": null,
    "crystallinity_phase_composition": null,
    "crystallite_size": null,
    "hardness": null,
    "purity": null,
    "surface_functionalization_treatment": "Phenolic −OH functionalization",
    "environmental_conditions": "Room temperature, 1 h polishing, slurry aged 1 month",
    "batch_number_process_identifier": null
  },
  {
    "ID": "KzqSHrxo7I",
    "doi": null,
    "title": "Abrasive and additive interactions in high selectivity STI CMP slurries",
    "year_published": "2013",
    "journal": null,
    "precursor_chemical": "Cerium carbonate",
    "precursor_concentration": null,
    "precipitant_type": null,
    "molar_ratio_precursor_precipitant": null,
    "additives_surfactant_dispersant": ["L-proline", "L-glutamic acid"],
    "abrasive_ceria_concentration": "0.25 wt%",
    "target_final_slurry_ph": 7,
    "reaction_temperature_if_in_situ_synthesis": [
      "300 °C",
      "400 °C",
      "600 °C",
      "700 °C",
      "800 °C",
      "1000 °C"
    ],
    "reaction_time_if_in_situ_synthesis": ["3 h", "6 h"],
    "ph_during_reaction": null,
    "stirring_speed": null,
    "viscosity": null,
    "zeta_potential": null,
    "sedimentation_rate": null,
    "polishing_time": "1 min",
    "interfacial_gap": null,
    "material_removal_rate_mrr": null,
    "process_temperature": null,
    "pad_conditioning_pressure": null,
    "equipment_model_calibration_details": "Struers polisher Labopol-5/Laboforce-3; Suba IV pad",
    "instrument_device_model": {
      "XRD": "X'pert Pro PANalytical",
      "TEM": "Philips CM20",
      "XPS": "Sigma Probe (Thermo, UK)",
      "BET": "Quantachrome Autosorb Automated Gas Sorption System",
      "EDX": "MIRA3 (TESCAN)",
      "UV-Vis": "Shimadzu 1800",
      "ICP-OES": "Perkin-Elmer Optima 5300 DV"
    },
    "pad_composition": "Polyurethane (SUBA IV)",
    "pre_cmp_surface_roughness": null,
    "substrate_hardness": null,
    "youngs_modulus_substrate": null,
    "particle_size_distribution": {
      "ceria-SA": "≥100 nm",
      "ceria-S": "nanometers to sub-micron",
      "ceria-CM": "40–50 nm"
    },
    "particle_morphology": "Agglomerated particles",
    "specific_surface_area_bet": {
      "ceria-CM": "58 m²/g",
      "ceria-S": "6 m²/g",
      "ceria-SA": "9 m²/g"
    },
    "crystallinity_phase_composition": {
      "ceria-CM": ["cubic phase"],
      "ceria-S": ["cubic phase", "hexagonal phase", "tetragonal lanthanum"],
      "ceria-SA": ["cubic phase", "hexagonal phase", "tetragonal lanthanum"]
    },
    "crystallite_size": {
      "ceria-CM": 12,
      "ceria-S": 30,
      "ceria-SA": 29
    },
    "hardness": null,
    "purity": {
      "ceria-CM": {
        "Ce": 79,
        "O": 21
      },
      "ceria-S": {
        "Ce": 61,
        "O": 8,
        "La": 31
      },
      "ceria-SA": {
        "Ce": 53,
        "O": 13,
        "La": 24,
        "Al": 5,
        "Si": 5
      }
    },
    "surface_functionalization_treatment": null,
    "environmental_conditions": "pH 7; room temperature",
    "batch_number_process_identifier": null
  },
  {
    "ID": "gg2sVq7q5C",
    "doi": null,
    "title": "Effect of lanthanum doping in ceria abrasives on chemical mechanical polishing selectivity for shallow trench isolation",
    "year_published": "2015",
    "journal": null,
    "precursor_chemical": ["Ce(NO₃)₃·6H₂O", "La(NO₃)₃·6H₂O"],
    "precursor_concentration": null,
    "precipitant_type": "NH₄OH",
    "molar_ratio_precursor_precipitant": null,
    "additives_surfactant_dispersant": [
      "glutamic acid",
      "aspartic acid",
      "serine",
      "asparagine",
      "alanine",
      "valine",
      "phenylalanine",
      "glycine",
      "proline"
    ],
    "abrasive_ceria_concentration": "0.25 wt%",
    "target_final_slurry_ph": 5,
    "reaction_temperature_if_in_situ_synthesis": [
      ">150 °C (dehydration)",
      "350 °C (calcination)",
      "900 °C (calcination)"
    ],
    "reaction_time_if_in_situ_synthesis": [
      "1 h stirring",
      "12 h calcination at 350 °C",
      "12 h calcination at 900 °C"
    ],
    "ph_during_reaction": 7,
    "stirring_speed": null,
    "viscosity": null,
    "zeta_potential": null,
    "sedimentation_rate": null,
    "polishing_time": "1 min",
    "interfacial_gap": null,
    "material_removal_rate_mrr": {
      "ceria-SG": {
        "no_additive": {
          "oxide": 70,
          "nitride": 22
        },
        "glutamic acid": {
          "oxide": 110,
          "nitride": 0
        },
        "serine": {
          "oxide": 120,
          "nitride": 0
        },
        "asparagine": {
          "oxide": 120,
          "nitride": 0
        },
        "alanine": {
          "oxide": 170,
          "nitride": 0
        },
        "phenylalanine": {
          "oxide": 170,
          "nitride": 0
        },
        "valine": {
          "oxide": 170,
          "nitride": 0
        },
