Repository: VANDRANKI/Agentic_Workflow

# Agentic Workflow

Automation with AI Agents for JSON data extraction and processing.

File: samples_based_template.json
{
  "description": "Sample entry with full experimental details. All fields can be populated independently for each unique experimental sample.",

  "doi": "",

  "sample_id": "",

  "experiment_context": "",

  "abrasive_synthesis": {
    "description": "Abrasive synthesis details: includes precursors, synthesis parameters (chemical & physical), and post-synthesis treatments, excludes slurry formulation additives. Note: Additional precursors can be added following the same structure.",

    "precursors": [
      {
        "material_name": "",

        "formula": "",

        "source_type": "",

        "purity": "",

        "quantity": {
          "value": "",

          "unit": ""
        }
      }
    ],

    "synthesis_parameters": {
      "chemical": {
        "description": "Chemical parameters: solvents, pH agents, and synthesis additives. Note: Additional solvents can be added following the same structure.",

        "solvents": [
          {
            "name": "",

            "quantity": {
              "value": "",

              "unit": ""
            }
          }
        ],

        "ph_agents": [
          {
            "name": "",

            "concentration": {
              "value": "",

              "unit": ""
            }
          }
        ],

        "synthesis_additives": []
      },

      "physical": {
        "description": "Physical process sequences can be from these process in any possible other Calcination, milling, seperation, hydrothermal, centrigure, filtration, mixing, washing etc. Note: Additional process stages can be added in proper sequence following the same structure.",

        "process_stages": [
          {
            "stage": 1,

            "value": "",

            "unit": "",

            "duration": {
              "value": "",

              "unit": ""
            }
          }
        ]
      }
    },

    "post_synthesis": {
      "description": "Post-synthesis procedures: collection methods and treatment processes.",

      "collection": {
        "method": "",

        "parameters": {
          "speed": {
            "value": "",

            "unit": ""
          },

          "cycles": "",

          "wash_volume": {
            "value": "",

            "unit": ""
          }
        }
      },

      "treatment": {
        "calcination": {
          "temperature": {
            "value": "",

            "unit": ""
          },

          "duration": {
            "value": "",

            "unit": ""
          }
        }
      }
    }
  },

  "slurry_preparation": {
    "description": "Slurry preparation details: composition and processing steps, includes only chemical after the abrasives is synthesized and does't include previously added additives.",

    "composition": {
      "abrasive": {
        "material": "",

        "concentration": {
          "initial": "",

          "final": "",

          "unit": ""
        }
      },

      "slurry_additives": [
        {
          "name": "",

          "type": "",

          "concentration": {
            "value": "",

            "unit": ""
          }
        }
      ],

      "solvent": {
        "name": "",

        "percentage": {
          "value": "",

          "unit": ""
        }
      }
    },

    "processing": {
      "description": "Processing parameters: dispersion methods, stabilization processes, and pH control.",

      "dispersion": [],

      "stabilization": {
        "aging": {
          "duration": {
            "value": "",

            "unit": ""
          },

          "equipment": ""
        }
      },

      "ph_control": {
        "target": {
          "min": "",

          "max": ""
        },

        "agents": [
          {
            "name": "",

            "concentration": {
              "value": "",

              "unit": ""
            }
          }
        ]
      }
    }
  },

  "characterization": {
    "description": "Slurry characterization details: abrasive morphology, crystallinity, etc",

    "morphology": {
      "particle_size": {
        "average": {
          "min": "",

          "max": "",

          "unit": ""
        }
      },

      "shape": "",

      "surface_area": {
        "value": "",

        "unit": ""
      }
    },

    "stability": ""
  }
}

File: Updated_Extracted_Experimental_Data.json (part 2 of 2)
{
        "particle_morphology": "Single-crystal nanoparticles"
      },
      "cmp_performance": {
        "polishing_time": {
          "value": "1",
          "unit": "min"
        },
        "material_removal_rate": {
          "value": "60",
          "unit": "nm/min"
        },
        "process_temperature": {
          "value": "80",
          "unit": "°C"
        },
        "pad_conditioning_pressure": {
          "value": "3",
          "unit": "psi"
        },
        "equipment_model": "POLI500 polisher (G&P Technology)",
        "pad_composition": "IC-1000 DuPont (Polyurethane)"
      },
      "theoretical_analysis": {
        "work_of_adhesion": {
          "value": "2.40",
          "unit": "J/m²",
          "conditions": "Amorphous CeO₂ with NO₃ groups"
        }
      }
    },
    {
      "sample_id": "Ce4+_1:3_RT",
      "experiment_context": "Ce⁴⁺ precursor at 1:3 molar ratio, synthesized at room temperature",
      "precursor_chemical": "(NH₄)₂Ce(NO₃)₆ (Ce⁴⁺)",
      "precursor_concentration": {
        "value": "0.1",
        "unit": "M"
      },
      "precipitant_type": "NH₄OH",
      "molar_ratio_precursor_precipitant": "1:3",
      "reaction_temperature": {
        "value": "RT",
        "unit": ""
      },
      "reaction_time": {
        "value": "12",
        "unit": "h"
      },
      "synthesis_conditions": {
        "ph_during_reaction": "",
        "stirring_speed": {
          "value": "",
          "unit": ""
        },
        "environmental_conditions": "Air with dissolved O₂"
      },
      "post_synthesis_treatment": {
        "washing": {
          "method": "Centrifuged with DI water",
          "conductivity_threshold": {
            "value": "1.5",
            "unit": "µS/cm"
          }
        }
      },
      "slurry_preparation": {
        "abrasive_ceria_concentration": {
          "value": "0.2",
          "unit": "wt%"
        },
        "additives": [
          {
            "name": "PVA",
            "type": "Stabilizing agent",
            "concentration": {
              "value": "0.2",
              "unit": "wt%"
            }
          }
        ],
        "target_final_slurry_ph": "6.0",
        "solvent": {
          "name": "DI water",
          "quantity": {
            "value": "",
            "unit": ""
          }
        }
      },
      "characterization": {
        "particle_size_distribution": {
          "value": "5.0",
          "unit": "nm"
        },
        "crystallite_size": {
          "value": "5.0",
          "unit": "nm"
        },
        "crystallinity_phase_composition": {
          "value": "63",
          "unit": "%"
        },
        "surface_functional_groups": {
          "OH": {
            "density": {
              "value": "24.08",
              "unit": "nm⁻²"
            }
          },
          "NO3": {
            "density": {
              "value": "3.72",
              "unit": "nm⁻²"
            }
          },
          "CH3": {
            "density": {
              "value": "2.10",
              "unit": "nm⁻²"
            }
          }
        },
        "elemental_composition": {
          "C": {
            "value": "0.65",
            "unit": "%"
          },
          "H": {
            "value": "0.62",
            "unit": "%"
          },
          "N": {
            "value": "1.34",
            "unit": "%"
          }
        },
        "particle_morphology": "Single-crystal nanoparticles"
      },
      "cmp_performance": {
        "polishing_time": {
          "value": "1",
          "unit": "min"
        },
        "material_removal_rate": {
          "value": "80",
          "unit": "nm/min"
        },
        "process_temperature": {
          "value": "RT",
          "unit": ""
        },
        "pad_conditioning_pressure": {
          "value": "3",
          "unit": "psi"
        },
        "equipment_model": "POLI500 polisher (G&P Technology)",
        "pad_composition": "IC-1000 DuPont (Polyurethane)"
      },
      "theoretical_analysis": {
        "work_of_adhesion": {
          "value": "2.40",
          "unit": "J/m²",
          "conditions": "Amorphous CeO₂ with NO₃ groups"
        }
      }
    },
    {
      "sample_id": "Ce4+_1:3_80C",
      "experiment_context": "Ce⁴⁺ precursor at 1:3 molar ratio, synthesized at 80°C",
      "precursor_chemical": "(NH₄)₂Ce(NO₃)₆ (Ce⁴⁺)",
      "precursor_concentration": {
        "value": "0.1",
        "unit": "M"
      },
      "precipitant_type": "NH₄OH",
      "molar_ratio_precursor_precipitant": "1:3",
      "reaction_temperature": {
        "value": "80",
        "unit": "°C"
      },
      "reaction_time": {
        "value": "6",
        "unit": "h"
      },
      "synthesis_conditions": {
        "ph_during_reaction": "",
        "stirring_speed": {
          "value": "",
          "unit": ""
        },
        "environmental_conditions": "Air with dissolved O₂"
      },
      "post_synthesis_treatment": {
        "washing": {
          "method": "Centrifuged with DI water",
          "conductivity_threshold": {
            "value": "1.5",
            "unit": "µS/cm"
          }
        }
      },
      "slurry_preparation": {
        "abrasive_ceria_concentration": {
          "value": "0.2",
          "unit": "wt%"
        },
        "additives": [
          {
            "name": "PVA",
            "type": "Stabilizing agent",
            "concentration": {
              "value": "0.2",
              "unit": "wt%"
            }
          }
        ],
        "target_final_slurry_ph": "6.0",
        "solvent": {
          "name": "DI water",
          "quantity": {
            "value": "",
            "unit": ""
          }
        }
      },
      "characterization": {
        "particle_size_distribution": {
          "value": "5.3",
          "unit": "nm"
        },
        "crystallite_size": {
          "value": "5.3",
          "unit": "nm"
        },
        "crystallinity_phase_composition": {
          "value": "65",
          "unit": "%"
        },
        "surface_functional_groups": {
          "OH": {
            "density": {
              "value": "24.08",
              "unit": "nm⁻²"
            }
          },
          "NO3": {
            "density": {
              "value": "3.72",
              "unit": "nm⁻²"
            }
          },
          "CH3": {
            "density": {
              "value": "2.10",
              "unit": "nm⁻²"
            }
          }
        },
        "elemental_composition": {
          "C": {
            "value": "0.65",
            "unit": "%"
          },
          "H": {
            "value": "0.62",
            "unit": "%"
          },
          "N": {
            "value": "1.34",
            "unit": "%"
          }
        },
        "particle_morphology": "Single-crystal nanoparticles"
      },
      "cmp_performance": {
        "polishing_time": {
          "value": "1",
          "unit": "min"
        },
        "material_removal_rate": {
          "value": "50",
          "unit": "nm/min"
        },
        "process_temperature": {
          "value": "80",
          "unit": "°C"
        },
        "pad_conditioning_pressure": {
          "value": "3",
          "unit": "psi"
        },
        "equipment_model": "POLI500 polisher (G&P Technology)",
        "pad_composition": "IC-1000 DuPont (Polyurethane)"
      },
      "theoretical_analysis": {
        "work_of_adhesion": {
          "value": "2.40",
          "unit": "J/m²",
          "conditions": "Amorphous CeO₂ with NO₃ groups"
        }
      }
    },
    {
      "sample_id": "Ce4+_1:4_RT",
      "experiment_context": "Ce⁴⁺ precursor at 1:4 molar ratio, synthesized at room temperature",
      "precursor_chemical": "(NH₄)₂Ce(NO₃)₆ (Ce⁴⁺)",
      "precursor_concentration": {
        "value": "0.1",
        "unit": "M"
      },
      "precipitant_type": "NH₄OH",
      "molar_ratio_precursor_precipitant": "1:4",
      "reaction_temperature": {
        "value": "RT",
        "unit": ""
      },
      "reaction_time": {
        "value": "12",
        "unit": "h"
      },
      "synthesis_conditions": {
        "ph_during_reaction": "",
        "stirring_speed": {
          "value": "",
          "unit": ""
        },
        "environmental_conditions": "Air with dissolved O₂"
      },
      "post_synthesis_treatment": {
        "washing": {
          "method": "Centrifuged with DI water",
          "conductivity_threshold": {
            "value": "1.5",
            "unit": "µS/cm"
          }
        }
      },
      "slurry_preparation": {
        "abrasive_ceria_concentration": {
          "value": "0.2",
          "unit": "wt%"
        },
        "additives": [
          {
            "name": "PVA",
            "type": "Stabilizing agent",
            "concentration": {
              "value": "0.2",
              "unit": "wt%"
            }
          }
        ],
        "target_final_slurry_ph": "6.0",
        "solvent": {
          "name": "DI water",
          "quantity": {
            "value": "",
            "unit": ""
          }
        }
      },
      "characterization": {
        "particle_size_distribution": {
          "value": "5.1",
          "unit": "nm"
        },
        "crystallite_size": {
          "value": "5.1",
          "unit": "nm"
        },
        "crystallinity_phase_composition": {
          "value": "63",
          "unit": "%"
        },
        "surface_functional_groups": {
          "OH": {
            "density": {
              "value": "24.08",
              "unit": "nm⁻²"
            }
          },
          "NO3": {
            "density": {
              "value": "3.72",
              "unit": "nm⁻²"
            }
          },
          "CH3": {
            "density": {
              "value": "2.10",
              "unit": "nm⁻²"
            }
          }
        },
        "elemental_composition": {
          "C": {
            "value": "0.65",
            "unit": "%"
          },
          "H": {
            "value": "0.62",
            "unit": "%"
          },
          "N": {
            "value": "1.34",
            "unit": "%"
          }
        },
        "particle_morphology": "Single-crystal nanoparticles"
      },
      "cmp_performance": {
        "polishing_time": {
          "value": "1",
          "unit": "min"
        },
        "material_removal_rate": {
          "value": "85",
          "unit": "nm/min"
        },
        "process_temperature": {
          "value": "RT",
          "unit": ""
        },
        "pad_conditioning_pressure": {
          "value": "3",
          "unit": "psi"
        },
        "equipment_model": "POLI500 polisher (G&P Technology)",
        "pad_composition": "IC-1000 DuPont (Polyurethane)"
      },
      "theoretical_analysis": {
        "work_of_adhesion": {
          "value": "2.40",
          "unit": "J/m²",
          "conditions": "Amorphous CeO₂ with NO₃ groups"
        }
      }
    },
    {
      "sample_id": "Ce4+_1:4_80C",
      "experiment_context": "Ce⁴⁺ precursor at 1:4 molar ratio, synthesized at 80°C",
      "precursor_chemical": "(NH₄)₂Ce(NO₃)₆ (Ce⁴⁺)",
      "precursor_concentration": {
        "value": "0.1",
        "unit": "M"
      },
      "precipitant_type": "NH₄OH",
      "molar_ratio_precursor_precipitant": "1:4",
      "reaction_temperature": {
        "value": "80",
        "unit": "°C"
      },
      "reaction_time": {
        "value": "6",
        "unit": "h"
      },
      "synthesis_conditions": {
        "ph_during_reaction": "",
        "stirring_speed": {
          "value": "",
          "unit": ""
        },
        "environmental_conditions": "Air with dissolved O₂"
      },
      "post_synthesis_treatment": {
        "washing": {
          "method": "Centrifuged with DI water",
          "conductivity_threshold": {
            "value": "1.5",
            "unit": "µS/cm"
          }
        }
      },
      "slurry_preparation": {
        "abrasive_ceria_concentration": {
          "value": "0.2",
          "unit": "wt%"
        },
        "additives": [
          {
            "name": "PVA",
            "type": "Stabilizing agent",
            "concentration": {
              "value": "0.2",
              "unit": "wt%"
            }
          }
        ],
        "target_final_slurry_ph": "6.0",
        "solvent": {
          "name": "DI water",
          "quantity": {
            "value": "",
            "unit": ""
          }
        }
      },
      "characterization": {
        "particle_size_distribution": {
          "value": "5.4",
          "unit": "nm"
        },
        "crystallite_size": {
          "value": "5.4",
          "unit": "nm"
        },
        "crystallinity_phase_composition": {
          "value": "65",
          "unit": "%"
        },
        "surface_functional_groups": {
          "OH": {
            "density": {
              "value": "24.08",
              "unit": "nm⁻²"
            }
          },
          "NO3": {
            "density": {
              "value": "3.72",
              "unit": "nm⁻²"
            }
          },
          "CH3": {
            "density": {
              "value": "2.10",
              "unit": "nm⁻²"
            }
          }
        },
        "elemental_composition": {
          "C": {
            "value": "0.65",
            "unit": "%"
          },
          "H": {
            "value": "0.62",
            "unit": "%"
          },
          "N": {
            "value": "1.34",
            "unit": "%"
          }
        },
        "particle_morphology": "Single-crystal nanoparticles"
      },
      "cmp_performance": {
        "polishing_time": {
          "value": "1",
          "unit": "min"
        },
        "material_removal_rate": {
          "value": "70",
          "unit": "nm/min"
        },
        "process_temperature": {
          "value": "80",
          "unit": "°C"
        },
        "pad_conditioning_pressure": {
          "value": "3",
          "unit": "psi"
        },
        "equipment_model": "POLI500 polisher (G&P Technology)",
        "pad_composition": "IC-1000 DuPont (Polyurethane)"
      },
      "theoretical_analysis": {
        "work_of_adhesion": {
          "value": "2.40",
          "unit": "J/m²",
          "conditions": "Amorphous CeO₂ with NO₃ groups"
        }
      }
    },
    {
      "sample_id": "Ce4+_1:5_RT",
      "experiment_context": "Ce⁴⁺ precursor at 1:5 molar ratio, synthesized at room temperature",
      "precursor_chemical": "(NH₄)₂Ce(NO₃)₆ (Ce⁴⁺)",
      "precursor_concentration": {
        "value": "0.1",
        "unit": "M"
      },
      "precipitant_type": "NH₄OH",
      "molar_ratio_precursor_precipitant": "1:5",
      "reaction_temperature": {
        "value": "RT",
        "unit": ""
      },
      "reaction_time": {
        "value": "12",
        "unit": "h"
      },
      "synthesis_conditions": {
        "ph_during_reaction": "",
        "stirring_speed": {
          "value": "",
          "unit": ""
        },
        "environmental_conditions": "Air with dissolved O₂"
      },
      "post_synthesis_treatment": {
        "washing": {
          "method": "Centrifuged with DI water",
          "conductivity_threshold": {
            "value": "1.5",
            "unit": "µS/cm"
          }
        }
      },
      "slurry_preparation": {
        "abrasive_ceria_concentration": {
          "value": "0.2",
          "unit": "wt%"
        },
        "additives": [
          {
            "name": "PVA",
            "type": "Stabilizing agent",
            "concentration": {
              "value": "0.2",
              "unit": "wt%"
            }
          }
        ],
        "target_final_slurry_ph": "6.0",
        "solvent": {
          "name": "DI water",
          "quantity": {
            "value": "",
            "unit": ""
          }
        }
      },
      "characterization": {
        "particle_size_distribution": {
          "value": "5.2",
          "unit": "nm"
        },
        "crystallite_size": {
          "value": "5.2",
          "unit": "nm"
        },
        "crystallinity_phase_composition": {
          "value": "63",
          "unit": "%"
        },
        "surface_functional_groups": {
          "OH": {
            "density": {
              "value": "24.08",
              "unit": "nm⁻²"
            }
          },
          "NO3": {
            "density": {
              "value": "3.72",
              "unit": "nm⁻²"
            }
          },
          "CH3": {
            "density": {
              "value": "2.10",
              "unit": "nm⁻²"
            }
          }
        },
        "elemental_composition": {
          "C": {
            "value": "0.65",
            "unit": "%"
          },
          "H": {
            "value": "0.62",
            "unit": "%"
          },
          "N": {
            "value": "1.34",
            "unit": "%"
          }
        },
        "particle_morphology": "Single-crystal nanoparticles"
      },
      "cmp_performance": {
        "polishing_time": {
          "value": "1",
          "unit": "min"
        },
        "material_removal_rate": {
          "value": "100",
          "unit": "nm/min"
        },
        "process_temperature": {
          "value": "RT",
          "unit": ""
        },
        "pad_conditioning_pressure": {
          "value": "3",
          "unit": "psi"
        },
        "equipment_model": "POLI500 polisher (G&P Technology)",
        "pad_composition": "IC-1000 DuPont (Polyurethane)"
      },
      "theoretical_analysis": {
        "work_of_adhesion": {
          "value": "2.40",
          "unit": "J/m²",
          "conditions": "Amorphous CeO₂ with NO₃ groups"
        }
      }
    },
    {
      "sample_id": "Ce4+_1:5_80C",
      "experiment_context": "Ce⁴⁺ precursor at 1:5 molar ratio, synthesized at 80°C",
      "precursor_chemical": "(NH₄)
